Repository: a917695138-lgtm/electrochromic-notebook

File: 实验记录本/experiments/2026-06-04-liquid-electrolyte.md
---
type: "experiment"
title: "打孔液态电解质器件测试及循环稳定性"
date: "2026-06-04"
system: "液态电解质"
stage: "测试与表征"
data_types: [cycling, response_time]
status: "completed"
tags: [液态电解质, LiClO4, ACN, 手套箱, 打孔器件, CV, CA, 循环稳定性, UV胶, 循环稳定性测试, LiClO4-ACN, 打孔注液, 空气基线]
modified: "2026-07-12"
---

# 打孔液态电解质器件测试及循环稳定性

## 日期
2026年6月4日

## 器件封装（打孔型液态电解质器件）

1. 将初步沙林膜封装的打孔器件放入**手套箱**内
2. 注入 **LiClO₄ 的 ACN（乙腈）溶液** 作为液态电解质
3. 用 **15×5 mm、厚度 1 mm 或 0.5 mm** 的玻璃片覆盖两个注液孔
4. 在玻璃片边缘点上紫外胶（**TB3035b**）
5. 紫外灯照射 **5 min** 初步固化
6. 沙林膜所封装的四周也使用紫外胶封边一圈并固化

## CV测试

- 进行了CV（循环伏安）测试

## CA响应时间测试

- 进行了CA（计时电流）测试以获取响应时间
- **问题**：光谱积分时间设置导致时间间隔为**0.8 s**
- 从前同材料器件测试的着色时间为**0.2 s**，褪色时间为**0.4 s**
- 0.8 s间隔超过器件实际响应时间，**难以获得准确的响应时间数据**

## 循环稳定性测试（对比度衰减法）

- CA放大模式，-2 V → 0 V
- 高电压、低电压时间各**3 s**
- 测试进程：
  - 循环至**2000次**：重新扣除光谱基底，因器件放置角度变化，对比度反而上升（非真实性能提升）
  - 继续测试至**4000次**
- 具体数据待补充

## 小结

- 液态电解质器件封装工艺改进（打孔+手套箱注液+UV胶封孔）运行正常
- 响应时间测试需调整光谱积分时间设置
- 循环稳定性测试中基底扣除的重复性需注意，放置角度变化会引入误差

## 组会报告补充分析（2026-06-17）

- 组会报告第4页备注给出热熔胶封装液态 LiClO4/ACN 器件的对照数据：光学对比度 42.72%，着色时间 0.34 s，褪色时间 0.68 s；前 4000 次循环稳定性较好，但经过 24 h 过夜后稳定性明显下降。
- 热熔胶封装性能下降的主要原因被归因于封装效果较差，高极性的 LiClO4/ACN 电解液挥发或逸散，从而导致光学性能下降并限制循环稳定性。
- 组会报告第5页备注补充，打孔注液+盖玻片+UV胶封孔后，对比度为 44.52%，着色时间 0.2 s，褪色时间 0.4 s，初始响应和对比度与热熔胶封装接近或略优。
- 但 UV 胶封装器件在循环稳定性中下降较快，约 3000 次循环后保持率降至 80%；同时电解液在紫外光照射下呈黄色，提示 UV 胶组分、UV 照射或其副产物可能对电解液/分子产生不利影响。
- 组会报告第6页备注确认：未遮挡变色层时 UV 照射会使变色层颜色变淡，且越靠近光源越明显；后续固化必须遮挡变色层，并采用仅在盖玻片边缘缝隙少量点写 UV 胶的方式，避免 UV 胶进入电解液区域。

File: 实验记录本/experiments/2026-06-27-non-electrolyte-detailed-plan.md
---
type: experiment
title: "非凝胶电解质部分详细优化实验计划（TiO2/PBI/ATO/器件结构）"
date: "2026-06-27"
category: "实验设计"
tags: [电致变色, TiO2, PBI, ATO, 器件优化, 对比度, 响应时间, 稳定性, 文献依据]
project: "电致变色"
status: "planned"
---

# 非凝胶电解质部分详细优化实验计划

## 0. 研究目标与边界

本计划只优化凝胶电解质以外的部分，即：

1. 工作电极：FTO / TiO2 / PBI
2. 离子存储/对电极：ATO / FTO
3. 两电极面积与叠层结构
4. 封装与测试工况

凝胶电解质固定为 DA 凝胶体系后，再执行本计划。若后续 DA 凝胶配方大幅改变（例如 EMIMTFSI 含量、EO:Li 或交联密度改变），需要复核 TiO2 厚度、ATO 容量和电压窗口。

核心优化目标：

| 指标 | 目标方向 | 主要受控因素 |
|------|----------|--------------|
| 对比度 ΔT | 提高 | PBI负载量、TiO2比表面积、ATO电荷容量、电压窗口 |
| 响应时间 tc/tb | 降低 | TiO2厚度、膜孔隙、ATO电阻、面积匹配、凝胶接触 |
| 稳定性 | 提高 | PBI锚定牢固度、ATO容量匹配、封装、过电位控制 |
| 可重复性 | 提高 | 膜厚、退火、染浴、冲洗、叠层压力 |

---

## 1. 关键因素总览

| 模块 | 关键因素 | 为什么关键 | 建议优先级 |
|------|----------|------------|------------|
| TiO2层 | 膜厚/刮涂层数 | 决定PBI负载量、电子传输距离和离子扩散阻力 | 最高 |
| TiO2层 | 退火温度/孔结构 | 决定锐钛矿结晶度、比表面积、表面羟基和膜附着力 | 高 |
| TiO2层 | 表面预处理 | 影响PBI羧酸基锚定和膜均匀性 | 中 |
| PBI层 | PBI浓度 | 决定表面覆盖度和聚集风险 | 最高 |
| PBI层 | 浸泡时间/温度 | 决定吸附平衡、覆盖度和锚定质量 | 最高 |
| PBI层 | 冲洗与热处理 | 去除物理吸附PBI，降低残余峰和循环衰减 | 高 |
| ATO层 | 旋涂层数/厚度 | 决定电荷容量是否匹配PBI还原/氧化电荷 | 高 |
| ATO层 | 退火温度 | 决定ATO导电性、孔结构和界面阻抗 | 中高 |
| 器件结构 | 工作电极/对电极面积比 | 影响电荷平衡、无效电流和响应时间 | 高 |
| 器件结构 | 叠层对位与压力 | 影响凝胶接触、局部短路和光谱测试重复性 | 中高 |
| 测试工况 | 电压窗口/脉冲时间 | 决定PBI还原程度、副反应和循环稳定性 | 最高 |

---

## 2. 文献依据与可转化结论

### 2.1 TiO2/PBI 类染料锚定电极

**依据 A：染料锚定 TiO2 可实现快速电致变色，但 TiO2 厚度存在对比度/响应速度权衡。**

Kim 等在 viologen-anchored TiO2 电致变色器件中发现，引入致密/介孔 TiO2 后，器件可实现亚秒级快速切换；同时 TiO2 厚度增加会提高染料负载量和光学调制，但也增加电子/离子传输路径，响应变慢。  
来源：H. J. Kim, J. K. Seo, Y.-J. Kim et al., *Solar Energy Materials and Solar Cells*, 2009, 93, 1982-1987, DOI: 10.1016/j.solmat.2009.05.007.

**转化到本实验：** TiO2 厚度必须作为第一优先级变量，不宜单纯追求更厚；推荐用 1、2、3、4 次刮涂建立厚度-对比度-响应时间曲线。

**依据 B：TiO2 纳米结构的孔隙率和比表面积控制电解质渗透与变色中心负载。**

Nunes 等综述和实验讨论了纳米结构 TiO2 在电致变色纸器件中的作用，强调纳米颗粒/多孔结构可提升界面面积，但过厚或孔道不连通会限制电解质进入和离子传输。  
来源：D. Nunes et al., "TiO2 Nanostructured Films for Electrochromic Paper Based-Devices", *Applied Sciences*, 2020, 10, 1200, DOI: 10.3390/app10041200.

**转化到本实验：** TiO2 不只看厚度，还要看表面裂纹、孔隙连通性、膜脱落；建议每组做 SEM 或至少光学显微观察。

**依据 C：PBI 可通过羧酸盐形式化学吸附在 TiO2 上，吸附后会形成可逆的一电子/二电子还原过程。**

New Journal of Chemistry 的 amino-acid appended perylene bisimides 研究显示，PBI 衍生物可通过羧酸盐化学吸附固定在纳米晶 TiO2 薄膜上，并保持可逆的电致变色还原行为；PBI/TiO2 杂化体系的吸收和电化学响应受分子堆积与表面覆盖度影响。  
来源：R. Lundy, E. R. Draper, J. J. Walsh et al., "Amino acid appended perylene bisimides: self-assembly, immobilization on nanocrystalline TiO2, and electrochromic properties", *New Journal of Chemistry*, 2018, 42, 19020-19025, DOI: 10.1039/C8NJ04214D.

**转化到本实验：** PBI 的“有效锚定量”比“总浸泡量”更重要。必须加入 DCM 冲洗强度、二次浸泡、热处理这类变量，避免物理吸附 PBI 造成残留负一价峰。

### 2.2 TiO2/ATO 互补杂化电极与厚度比

**依据 D：互补结构中，TiO2 和 ATO 厚度比会显著影响对比度、响应时间和稳定性。**

Nature Communications 2021 的柔性高性能电致变色器件使用 self-assembled 2D TiO2/Ti3C2Tx MXene 异质结构，强调孔隙率和电子连通性的平衡对高着色效率、快速离子/电子传输和稳定性至关重要。该文以达到 90% 光学调制的时间定义着色/褪色响应时间。  
来源：R. Li, X. Ma, J. Li et al., "Flexible and high-performance electrochromic devices enabled by self-assembled 2D TiO2/MXene heterostructures", *Nature Communications*, 2021, 12, 1587, DOI: 10.1038/s41467-021-21852-7.

**转化到本实验：** 不应只独立优化 TiO2 和 ATO，而要最终用“工作电极电荷 Q_PBI 与对电极容量 Q_ATO 的匹配”来判断。建议 Q_ATO/Q_PBI 目标为 1.0-1.5。

### 2.3 离子存储层与对电极容量

**依据 E：离子存储层容量不足会限制变色层完全反应，容量过剩会提高内阻和降低响应速度。**

Choi 等比较多种干法沉积氧化物离子存储层，指出对电极/离子存储层需要与电致变色层电荷容量匹配，否则会出现电荷限制、残余着色或响应变慢。  
来源：D. Choi, M. Lee, H. Kim et al., "Investigation of dry-deposited ion storage layers using various oxide particles to enhance electrochemical performance", *Solar Energy Materials and Solar Cells*, 2017, 179, 422-428, DOI: 10.1016/j.solmat.2017.10.001.

**转化到本实验：** ATO 层数应以电荷容量为评价标准，不是越厚越好。至少测试 1、2、3 层 ATO，并通过 CV/CA 积分估算容量。

**依据 F：ATO/SnO2 类透明导电氧化物的退火温度影响导电性和结构。**

Sb 掺杂 SnO2 纳米粒子研究表明，退火有助于提高晶化和导电性，但过高温度导致晶粒长大、比表面积下降。  
来源：S. Lee et al., "Polymer-Assisted Generation of Antimony-Doped SnO2 Nanoparticles with High...", *Small*, 2008, 4, 1906-1912.

**转化到本实验：** 目前 ATO 400 °C 退火是合理基准，但值得增加 450/500 °C 条件，观察响应是否加快；550 °C 以上谨慎，因为 FTO 和膜孔结构可能受损。

### 2.4 染料吸附动力学与表面处理

**依据 G：TiO2 染料吸附通常遵循覆盖度饱和模型，浓度和时间都有平台期。**

DSSC 领域大量研究表明，羧酸/膦酸类染料在 TiO2 上的吸附随时间增加趋于饱和；过高浓度和过长浸泡会增加分子聚集或多层物理吸附，反而降低电子传输和稳定性。  
来源：M. Grätzel, "Dye-sensitized solar cells", *Journal of Photochemistry and Photobiology C*, 2003, 4, 145-153, DOI: 10.1016/S1389-5567(03)00026-1.

**转化到本实验：** 你的 1 mM/24 h（实验记录写作 1M，但计算实际为 1 mM）是合理基准。建议把浓度统一校正为 mM 记录，并做 0.25、0.5、1、2 mM 梯度。

**依据 H：温和升温可加快染料吸附，但高温可能造成聚集或降解。**

染料吸附温度研究表明，升高 sensitizer adsorption temperature 会显著影响 TiO2 表面覆盖度、界面复合和器件性能。温和升温可加快吸附，但温度过高或吸附状态不佳会带来界面副作用。  
来源：F. Sauvage, J.-D. Decoppet, M. Zhang, S. M. Zakeeruddin, P. Comte, M. K. Nazeeruddin, P. Wang, M. Grätzel, "Effect of Sensitizer Adsorption Temperature on the Performance of Dye-Sensitized Solar Cells", *Journal of the American Chemical Society*, 2011, 133, 9304-9310, DOI: 10.1021/ja110541t.

**转化到本实验：** PBI 可做室温 24 h 与 50 °C 6/12 h 对照；若 50 °C 样品对比度相当但响应更快，说明表面覆盖更均匀。

### 2.5 器件结构、面积与测试判据

**依据 I：凝胶型 ECD 的性能不仅由材料决定，也强烈受电极面积、间距、封装和离子通道影响。**

Alesanco 等综述了 all-in-one gel-based electrochromic devices，指出凝胶厚度、电极接触、封装和电极平衡会影响响应时间、稳定性和光学调制。  
来源：Y. Alesanco, A. Viñuales, J. Rodríguez et al., "All-in-One Gel-Based Electrochromic Devices: Strengths and Recent Developments", *Materials*, 2018, 11, 414, DOI: 10.3390/ma11030414.

**转化到本实验：** 固定凝胶后还要优化重叠面积、压力和封装，尤其要避免 ATO 面积远大于 PBI 面积导致边缘/旁路电流。

**依据 J：响应时间应统一按 90% 光学调制定义。**

多篇 ECD 文献采用达到最终光学调制 90% 所需时间作为着色/褪色时间定义，这比“肉眼看完全变色”更可重复。  
来源：Chen et al., "Fast response of complementary electrochromic device based on WO3/NiO electrodes", *Scientific Reports*, 2020, 10, 8431, DOI: 10.1038/s41598-020-65191-x；以及 Nature Communications 2021 互补杂化器件。

**转化到本实验：** 后续所有响应时间用 90% ΔT 定义，并把光谱采集间隔降到 0.1-0.2 s。

---

## 3. 实验总体路线

建议采用“先单电极，再全器件；先粗筛，再精筛”的顺序。

### Stage 1：工作电极 TiO2/PBI 快速筛选

目的：找出兼具高 PBI 有效负载和快响应的 TiO2/PBI 条件。

固定条件：

- ATO：当前双层 ATO，400 °C 退火
- 凝胶：固定基准 DA 凝胶
- 器件面积：PBI 活性区 1 cm × 1 cm，ATO 重叠面积先控制为 1.2 cm × 1.2 cm
- 测试：CV + CA 光谱，先 200 cycles 快速筛选

### Stage 2：ATO 对电极容量匹配

目的：让 Q_ATO/Q_PBI 在 1.0-1.5，减少 PBI 氧化不完全和长期衰减。

### Stage 3：器件结构与电压窗口

目的：在材料条件确定后，优化面积比、封装压力、操作电压和脉冲时间。

### Stage 4：长循环与失效分析

目的：验证最优器件能否超过液态电解质器件的 8000 cycles / 80% 保持率。

---

## 4. 详细实验矩阵

## 4.1 TiO2 膜厚优化

### 变量设计

| 样品 | 刮涂层数 | 预计厚度 | 设计依据 |
|------|----------|----------|----------|
| Ti-1 | 1层 | 2-3 μm | 薄膜响应快，验证最低负载下限 |
| Ti-2 | 2层 | 4-6 μm | 当前/近当前基准 |
| Ti-3 | 3层 | 6-9 μm | 提高PBI负载，测试对比度平台 |
| Ti-4 | 4层 | 8-12 μm | 接近厚膜上限，观察扩散限制 |

### 每组操作

1. FTO 清洗和臭氧处理保持当前工艺。
2. TiO2 每刮一层后 80-100 °C 预干燥 5 min，再刮下一层，避免层间流动。
3. 最终统一 500 °C 退火 30 min。
4. PBI 统一使用 1 mM，室温 24 h，DCM 冲洗，110 °C 10 min。

### 测试与判据

| 测试 | 判据 |
|------|------|
| 台阶仪/截面SEM | 实测厚度；若无仪器，至少称重或光学显微比较 |
| UV-vis 初始态 | PBI吸收峰强度反映负载量 |
| CV | 峰电流积分估算 Q_PBI；峰形越尖锐、峰间距越小越好 |
| CA 光谱 | ΔT、tc/tb（90%定义） |
| 200 cycles | 保持率 >90% 进入下一轮 |

### 预期结果

- Ti-1：响应最快，但对比度可能不足。
- Ti-2/Ti-3：最可能为最佳区间。
- Ti-4：若对比度提升很小且响应明显变慢，则说明 PBI 负载已进入平台。

---

## 4.2 TiO2 退火温度优化

### 变量设计

使用 4.1 中表现最好的 TiO2 厚度。

| 样品 | 退火温度 | 保温时间 | 预期 |
|------|----------|----------|------|
| Ta-400 | 400 °C | 30 min | 比表面积和羟基多，但结晶/导电性可能不足 |
| Ta-450 | 450 °C | 30 min | 兼顾表面羟基和结晶度 |
| Ta-500 | 500 °C | 30 min | 当前基准，锐钛矿结晶较好 |
| Ta-550 | 550 °C | 30 min | 结晶好但比表面积/羟基下降，膜裂风险增大 |

### 关键判据

优先看：

1. PBI 负载量是否下降
2. CV 峰电流和峰间距
3. 膜是否开裂/脱落
4. 响应时间是否改善

### 预期选择

若 450 °C 对比度接近 500 °C 但响应更快或循环更稳，优先选 450 °C；若 400 °C 峰形宽、电荷转移慢，则淘汰。

---

## 4.3 PBI 浓度优化

### 注意：浓度单位校正

实验记录中写“1M”，但根据 6.35 mg / 856.35 g mol^-1 / 7.42 mL 计算，实际为约 1.0 mM。后续建议全部记录为 mM，避免文档误差。

### 变量设计

| 样品 | PBI浓度 | 浸泡条件 | 目的 |
|------|---------|----------|------|
| P-0.25 | 0.25 mM | RT 24 h | 低覆盖度对照 |
| P-0.5 | 0.5 mM | RT 24 h | 中低覆盖 |
| P-1 | 1.0 mM | RT 24 h | 当前基准 |
| P-2 | 2.0 mM | RT 24 h | 高覆盖/聚集风险 |
| P-0.5x2 | 0.5 mM | RT 12 h + 换液 12 h | 二次浸泡减少聚集 |

### 测试

1. 浸泡前后溶液 UV-vis：估算吸附量。
2. DCM 冲洗液 UV-vis：估算物理吸附/未锚定 PBI 被洗掉量。
3. 电极 UV-vis：PBI 特征峰强度。
4. CV：峰面积估算电活性 PBI 量。

### 选择判据

最佳浓度不是吸收最强，而是：

- ΔT 高
- tc/tb 不明显变慢
- CV 褪色后残余峰最小
- 200 cycles 后保持率最高

如果 P-2 的电极颜色更深但残余负一价峰更明显，说明聚集/物理吸附过多，应放弃。

---

## 4.4 PBI 浸泡时间与温度优化

### 变量设计

使用 4.3 最优浓度。

| 样品 | 温度 | 时间 | 目的 |
|------|------|------|------|
| Ads-6 | RT | 6 h | 吸附早期 |
| Ads-12 | RT | 12 h | 接近饱和 |
| Ads-24 | RT | 24 h | 当前基准 |
| Ads-48 | RT | 48 h | 长时间是否有额外收益 |
| Ads-50C-6 | 50 °C | 6 h | 加速吸附 |
| Ads-50C-12 | 50 °C | 12 h | 温和热吸附 |

### 判据

1. 若 Ads-12 与 Ads-24 对比度接近，但响应更快，选择 12 h。
2. 若 Ads-48 没有增加 ΔT 或残余峰变强，说明过度吸附。
3. 若 50 °C 样品对比度高且稳定，后续可用 50 °C 缩短制备时间。

---

## 4.5 冲洗与后处理优化

### 变量设计

| 样品 | DCM冲洗 | 后处理 | 目的 |
|------|---------|--------|------|
| W1 | 轻柔冲洗 10 s | 110 °C 10 min | 保留更多PBI |
| W2 | 标准冲洗 30 s | 110 °C 10 min | 当前基准 |
| W3 | 强冲洗 60 s | 110 °C 10 min | 去除物理吸附 |
| W4 | 标准冲洗 30 s | 80 °C 10 min | 降低热影响 |
| W5 | 标准冲洗 30 s | 130 °C 10 min | 促进锚定/干燥 |

### 重点观察

- 初始对比度是否因强冲洗下降
- CV 后是否有负一价残余峰
- 循环后电极是否发生不可逆变色

若强冲洗样品 ΔT 略降但稳定性明显提升，优先选择强冲洗，因为你的目标包括长期稳定性。

---

## 4.6 ATO 层数与容量匹配

### 变量设计

使用已优化的 TiO2/PBI 工作电极。

| 样品 | ATO旋涂层数 | 预期 |
|------|-------------|------|
| ATO-1 | 1层 | 低容量/低阻抗，验证是否足够 |
| ATO-2 | 2层 | 当前基准 |
| ATO-3 | 3层 | 高容量但内阻可能增加 |
| ATO-4 | 4层 | 容量过剩对照 |

### 测试与计算

1. 在三电极或对称近似条件下测 ATO 的 CV/CA。
2. 对 ATO 和 PBI 电极分别积分得到 Q_ATO 与 Q_PBI。
3. 计算：R_Q = Q_ATO / Q_PBI。

### 选择规则

| R_Q | 判断 |
|-----|------|
| <1.0 | 对电极容量不足，容易氧化/还原不完全 |
| 1.0-1.5 | 推荐区间 |
| 1.5-2.5 | 可接受，但注意响应变慢 |
| >2.5 | 容量过剩，可能增加内阻和无效电流 |

---

## 4.7 ATO 退火温度优化

### 变量设计

使用 4.6 最优层数。

| 样品 | 退火温度 | 保温时间 |
|------|----------|----------|
| AT-400 | 400 °C | 30 min |
| AT-450 | 450 °C | 30 min |
| AT-500 | 500 °C | 30 min |
| AT-550 | 550 °C | 30 min |

### 判据

1. 片电阻/四探针：越低越好，但不是唯一指标。
2. CV 电荷容量：不能因高温致密化而明显下降。
3. 器件 CA：响应时间是否缩短。
4. 透过率：ATO 太厚或烧结不佳会影响初始透明度。

---

## 4.8 面积匹配与叠层结构

### 变量设计

固定最优 TiO2/PBI、ATO 与 DA 凝胶。

| 样品 | PBI面积 | ATO有效重叠面积 | 面积比 A_ATO/A_PBI |
|------|---------|----------------|--------------------|
| AR-0.8 | 1.0 cm2 | 0.8 cm2 | 0.8 |
| AR-1.0 | 1.0 cm2 | 1.0 cm2 | 1.0 |
| AR-1.2 | 1.0 cm2 | 1.2 cm2 | 1.2 |
| AR-1.5 | 1.0 cm2 | 1.5 cm2 | 1.5 |
| AR-2.0 | 1.0 cm2 | 2.0 cm2 | 2.0 |

### 操作建议

- 不一定要改变 ATO 实际涂布面积，可用绝缘胶带/掩膜限制有效重叠区域。
- 光谱测试必须对准同一工作区中心，避免边缘区域影响。

### 预期

面积比 1.0-1.2 最可能最优；过大面积可能引入无效电流，过小面积可能容量不足。

---

## 4.9 电压窗口与脉冲时间优化

### 变量设计

使用已优化器件。

| 条件 | 着色电压 | 褪色电压 | 脉冲时间 | 目的 |
|------|----------|----------|----------|------|
| V1 | -1.5 V | 0 V | 5 s | 温和低副反应 |
| V2 | -2.0 V | 0 V | 5 s | 液态体系基准附近 |
| V3 | -2.5 V | 0 V | 5 s | 提高负二价比例 |
| V4 | -2.5 V | +0.3 V | 5 s | 改善氧化恢复 |
| V5 | -3.0 V | +0.5 V | 5 s | 完全还原/氧化上限 |
| V6 | -2.0 V | +0.3 V | 3 s | 快循环条件 |

### 选择原则

1. 若 -3.0 V 可提高 ΔT 但 500 cycles 衰减明显，不采用。
2. 若 +0.3/+0.5 V 能消除负一价残余峰，优先使用正向褪色电压。
3. 脉冲时间以达到 95% 稳态 ΔT 的最短时间为准，不盲目固定 5 s。

---

## 5. 推荐执行顺序与样品量

### 第一轮：粗筛（约 32 个器件）

| 步骤 | 条件数 | 平行数 | 器件数 |
|------|--------|--------|--------|
| TiO2厚度 | 4 | 2 | 8 |
| TiO2退火 | 4 | 2 | 8 |
| PBI浓度 | 5 | 2 | 10 |
| PBI时间/温度 | 6 | 1 | 6 |

第一轮结束后，确定工作电极最佳条件。

### 第二轮：对电极与结构（约 24 个器件）

| 步骤 | 条件数 | 平行数 | 器件数 |
|------|--------|--------|--------|
| ATO层数 | 4 | 2 | 8 |
| ATO退火 | 4 | 2 | 8 |
| 面积比 | 5 | 1 | 5 |
| 封装/压力微调 | 3 | 1 | 3 |

### 第三轮：操作窗口与长循环（约 10 个器件）

| 步骤 | 条件数 | 平行数 | 器件数 |
|------|--------|--------|--------|
| 电压窗口 | 6 | 1 | 6 |
| 最优条件复现 | 2 | 2 | 4 |

---

## 6. 数据记录模板

### 6.1 单器件性能记录

| 样品 | TiO2厚度 | TiO2退火 | PBI浓度 | PBI时间 | ATO层数 | ATO退火 | ΔT(λmax) | tc | tb | 200cy保持率 | 备注 |
|------|----------|----------|---------|---------|---------|---------|----------|----|----|-------------|------|
| | | | | | | | | | | | |

### 6.2 电荷匹配记录

| 样品 | Q_PBI (mC/cm2) | Q_ATO (mC/cm2) | Q_ATO/Q_PBI | ΔT | tc | tb | 判断 |
|------|----------------|----------------|-------------|----|----|----|------|
| | | | | | | | |

### 6.3 循环稳定性记录

| 样品 | 初始ΔT | 500cy | 1000cy | 3000cy | 5000cy | 8000cy | T80循环数 | 失效现象 |
|------|--------|-------|--------|--------|--------|--------|-----------|----------|
| | | | | | | | | |

---

## 7. 统一测试标准

1. 光谱采集间隔：0.1-0.2 s，避免之前 0.8 s 分辨率不足。
2. 响应时间：采用达到 90% ΔT 的时间。
3. 对比度：优先使用 λmax 处 ΔT，同时记录 300-800 nm 的最大 ΔT。
4. CV：扫描窗口先用 0.5 V 到 -3.0 V 确认完整氧化/还原，再确定 CA 电压。
5. 循环稳定性：短筛 200/500 cycles；入选样品做 8000 cycles。
6. 每次重新放置样品都必须重新扣背景，并记录样品角度，避免之前“2000次后角度变化导致对比度上升”的误差。

---

## 8. 参考文献

1. H. J. Kim, J. K. Seo, Y.-J. Kim et al. Formation of ultrafast-switching viologen-anchored TiO2 electrochromic device. *Solar Energy Materials and Solar Cells*, 2009, 93, 1982-1987. DOI: 10.1016/j.solmat.2009.05.007.

2. D. Nunes, T. L. Freire, A. Barranger et al. TiO2 Nanostructured Films for Electrochromic Paper Based-Devices. *Applied Sciences*, 2020, 10, 1200. DOI: 10.3390/app10041200.

3. M. Grätzel. Dye-sensitized solar cells. *Journal of Photochemistry and Photobiology C*, 2003, 4, 145-153. DOI: 10.1016/S1389-5567(03)00026-1.

4. D. Choi, M. Lee, H. Kim et al. Investigation of dry-deposited ion storage layers using various oxide particles to enhance electrochemical performance. *Solar Energy Materials and Solar Cells*, 2017, 179, 422-428. DOI: 10.1016/j.solmat.2017.10.001.

5. S. Lee et al. Polymer-Assisted Generation of Antimony-Doped SnO2 Nanoparticles with High Conductivity. *Small*, 2008, 4, 1906-1912.

6. Y. Alesanco, A. Viñuales, J. Rodríguez et al. All-in-One Gel-Based Electrochromic Devices: Strengths and Recent Developments. *Materials*, 2018, 11, 414. DOI: 10.3390/ma11030414.

7. P.-W. Chen, C.-T. Chang, T.-F. Ko et al. Fast response of complementary electrochromic device based on WO3/NiO electrodes. *Scientific Reports*, 2020, 10, 8431. DOI: 10.1038/s41598-020-65191-x.

8. R. Li, X. Ma, J. Li et al. Flexible and high-performance electrochromic devices enabled by self-assembled 2D TiO2/MXene heterostructures. *Nature Communications*, 2021, 12, 1587. DOI: 10.1038/s41467-021-21852-7.

9. R. Lundy, E. R. Draper, J. J. Walsh et al. Amino acid appended perylene bisimides: self-assembly, immobilization on nanocrystalline TiO2, and electrochromic properties. *New Journal of Chemistry*, 2018, 42, 19020-19025. DOI: 10.1039/C8NJ04214D.

10. V. K. Thakur, G. Ding, J. Ma, P. S. Lee, X. Lu. Hybrid Materials and Polymer Electrolytes for Electrochromic Device Applications. *Advanced Materials*, 2012, 24, 4071-4096. DOI: 10.1002/adma.201200213.

11. R. J. Mortimer. Electrochromic materials. *Chemical Society Reviews*, 1997, 26, 147-156.

12. P. M. S. Monk, R. J. Mortimer, D. R. Rosseinsky. *Electrochromism and Electrochromic Devices*. Cambridge University Press, 2007.

13. C. G. Granqvist. Electrochromics for smart windows: Oxide-based thin films and devices. *Thin Solid Films*, 2014, 564, 1-38.

14. F. Sauvage, J.-D. Decoppet, M. Zhang, S. M. Zakeeruddin, P. Comte, M. K. Nazeeruddin, P. Wang, M. Grätzel. Effect of Sensitizer Adsorption Temperature on the Performance of Dye-Sensitized Solar Cells. *Journal of the American Chemical Society*, 2011, 133, 9304-9310. DOI: 10.1021/ja110541t.

---

## 9. 下一步

建议从 **TiO2厚度优化 + PBI浓度单位校正** 开始。原因是这两项最直接决定有效 PBI 负载量，也是当前器件对比度、响应速度和残余峰问题的共同根源。

File: 实验记录本/experiments/2026-07-10-dale-solid-electrolyte-transmittance.md
---
type: "experiment"
title: "[含UV-Vis透过率数据] 2026-07-10 DALE固态电解质夹层透过率测试"
date: "2026-07-10"
system: "DALE体系"
stage: "测试与表征"
data_types: [uvvis]
status: "completed"
tags: [DALE, 固态电解质, ATO, FTO, 透过率, PBI-Cl, 对比度校正, 透过率与光谱表征, 单层+双层对比, 空气基线]
modified: "2026-07-14"
related:
  - experiments/2026-07-09-dale50-il50-solid-cycling-stability.md
  - experiments/2026-07-10-spectroechem-ato.md
  - experiments/2026-07-02-pure-pbi-ato-fto-transmittance.md
---

# [含UV-Vis透过率数据] 2026-07-10 DALE固态电解质夹层透过率测试

## 测试体系与数据来源

本记录整理 2026-07-10 对 DALE 固态电解质本身透射率影响的测试结果。测试思路为：不加入变色层，用无变色层的 FTO/ATO 片子夹住固态电解质，测量夹层在 PBI-Cl 二价峰附近的透过率，用于判断固态电解质和夹层结构对器件对比度的静态压低程度。

原始数据位于 `D:/Desktop/光谱电化学/1 YFW/260710 DALE 透过率`。已整理结果保存到同目录下 `分析结果` 文件夹，其中最终阅读文件为 `dale_transmittance_260710_results.xlsx`，HTML 报告为 `dale_transmittance_260710_report.html`；结构化 JSON 已同步到 `data/2026-07-10-dale-solid-electrolyte-transmittance.json`。

## 关键结论

- 目标波长采用 PBI-Cl 二价峰附近 **590 nm** 和 **645 nm**，透过率由光谱数据线性插值得到。
- 单层 ATO 一端的透过率最高：590 nm 为 **80.43%**，645 nm 为 **83.56%**。
- 双层 ATO + 双面胶腔体透过率为：590 nm **71.17%**，645 nm **72.69%**。
- 双层 ATO 无双面胶腔体透过率最低：590 nm **67.53%**，645 nm **70.99%**。
- 若将该夹层作为静态光学损失估算，对 PBI-Cl 在 590/645 nm 附近的绝对透过率对比度可粗略按 **0.68-0.84** 的系数压低；若采用双层 ATO 无双面胶结构，可分别按 **0.675** 和 **0.710** 估算。

## 结果汇总表

| 配置 | T590 (%) | T645 (%) | 说明 |
|---|---:|---:|---|
| 单层 ATO 一端 | 80.43 | 83.56 | 透过率最高，可作为较高透光夹层参考 |
| 双层 ATO + 双面胶腔体 | 71.17 | 72.69 | 相比无双面胶腔体高 3.64 / 1.70 个百分点 |
| 双层 ATO 无双面胶腔体 | 67.53 | 70.99 | 本组最低，可作为更保守的对比度压低估算 |

## 配置差异

| 比较 | 590 nm 差值/百分点 | 645 nm 差值/百分点 | 备注 |
|---|---:|---:|---|
| 双层 ATO + 双面胶腔体 - 双层 ATO 无双面胶腔体 | +3.64 | +1.70 | 带腔体样品反而略高，可能与夹层厚度、贴合状态或测试位置有关 |
| 单层 ATO 一端 - 双层 ATO 无双面胶腔体 | +12.91 | +12.57 | 增加 ATO 层数会明显降低初始透过率 |

## 数据质量说明

- 三个单文件均为 SpectraSuite 导出的两列数据：波长和处理后透过率。目标波长处使用线性插值，最近原始点约为 590.18 nm 和 645.08 nm，插值误差很小。
- `空气 校正` 文件夹中 00-50 条件各有三次重复，但部分重复离散度较大，例如 40、50 组 CV 约 14-17%，更适合用于判断测试重复性，而不宜单独作为材料透过率结论。
- `2-ATO-2 校正` 文件夹中 00 和 50 的目标波长透过率为 108-121%，超过物理透过率上限，更可能反映参考/空气校正或光路位置造成的过校正，不能直接视为固态电解质真实透过率。

## 结果分析

本次结果说明，固态电解质夹层和 ATO/FTO 片子会显著压低初始透过率，因此实际器件中测得的绝对透过率对比度会受到夹层静态透光率限制。若只比较 `ΔT`，该光学损失会直接降低可观察到的透过率调制幅度；若比较 `ΔOD = log(Tb/Tc)`，在夹层对着色态和褪色态影响相同的前提下，静态损失对结论的影响会小很多。

双层 ATO 无双面胶样品在 590/645 nm 处均低于双层 ATO + 双面胶腔体样品，提示夹层接触状态、空气间隙、胶带腔体和测点位置可能会改变光路散射/反射条件。后续做严格校正时，建议使用与真实器件完全一致的腔体厚度、贴合方式和测试位置，并同步记录是否有气泡、边缘空隙或胶体厚度不均。

## 初步结论与下一步

固态电解质/FTO/ATO 夹层在 PBI-Cl 二价峰附近的透过率约为 **67.5-83.6%**，足以解释一部分固态器件相对液态器件的对比度下降。后续分析 DALE 固态电解质器件对比度时，应同时报告原始 `ΔT` 和按夹层透过率归一化后的估算值，并优先复测一组与实际器件结构完全一致的空白夹层作为背景校正。

File: 实验记录本/experiments/2026-07-11-tio2-spin-coating-film.md
---
type: "experiment"
title: "TiO2旋涂浆料制备及分层制膜样品编号记录"
date: "2026-07-11"
system: "通用"
stage: "制备"
data_types: []
status: "completed"
tags: [TiO2, 旋涂, 制膜, 打孔, 分层, 薄膜制备]
modified: "2026-07-11"
---

# TiO2旋涂浆料制备及分层制膜样品编号记录

## 实验目的

记录 TiO2 旋涂浆料配制条件，以及本批 TiO2 制膜、打孔/不打孔和分层旋涂样品编号。

## 材料与试剂

| 试剂/材料 | 规格/纯度 | 用量 | 备注 |
|-----------|----------|------|------|
| TiO2 | - | 640.72 mg | 旋涂浆料固体组分 |
| EtOH | - | 812 uL | 旋涂浆料溶剂 |

## 实验步骤

1. 制备旋涂浆料，配比为 TiO2:EtOH = 1:1。
2. 称取 TiO2 640.72 mg。
3. 加入 EtOH 812 uL，得到 TiO2 旋涂浆料。
4. 使用浆料进行 TiO2 制膜，并按是否打孔、旋涂层数记录样品编号。

## 实验条件

- TiO2:EtOH：1:1
- TiO2：640.72 mg
- EtOH：812 uL
- 其他：未记录

## 样品编号

### TiO2制膜

| 类别 | 样品编号 |
|------|----------|
| 打孔样品 | 20, 16, 12, 28, 24, 26, 25, 17, 13 |
| 不打孔样品 | 80, 74, 79 |

### 旋涂分层打孔样品

| 旋涂层数 | 样品编号 |
|----------|----------|
| 单层旋涂（1 层） | 18, 10 |
| 双层旋涂（2 层） | 8, 19 |
| 三层旋涂（3 层） | 11, 7 |

### 不打孔分层旋涂

| 旋涂层数 | 样品编号 |
|----------|----------|
| 单层 | 84 |
| 双层 | 85 |

## 观察与结果

- 已完成 TiO2 旋涂浆料制备。
- 已记录 TiO2 制膜样品编号及打孔/不打孔分组。
- 已记录打孔分层旋涂样品编号，包括 1 层、2 层和 3 层样品。
- 不打孔分层旋涂中，单层样品编号为 84，双层样品编号为 85。

## 数据分析

本记录为样品制备与编号记录，暂无测试数据分析。

## 结论与下一步

- 后续测试或组装时应按样品编号区分打孔、不打孔及旋涂层数。
- 本批不打孔样品编号已全部确认（单层 84、双层 85）。

File: 实验记录本/experiments/2026-07-14-tio2-spin-coating-film.md
---
type: experiment
title: "TiO2旋涂浆料制备及分层制膜样品编号记录"
date: "2026-07-14"
modified: "2026-07-11"
tags: [TiO2, 旋涂, 制膜, 打孔, 分层]
project: "电致变色"
status: "completed"
---

# TiO2旋涂浆料制备及分层制膜样品编号记录

## 实验目的

记录 TiO2 旋涂浆料配制条件，以及本批 TiO2 制膜、打孔/不打孔和分层旋涂样品编号。

## 材料与试剂

| 试剂/材料 | 规格/纯度 | 用量 | 备注 |
|-----------|----------|------|------|
| TiO2 | - | 640.72 mg | 旋涂浆料固体组分 |
| EtOH | - | 812 uL | 旋涂浆料溶剂 |

## 实验步骤

1. 制备旋涂浆料，配比为 TiO2:EtOH = 1:1。
2. 称取 TiO2 640.72 mg。
3. 加入 EtOH 812 uL，得到 TiO2 旋涂浆料。
4. 使用浆料进行 TiO2 制膜，并按是否打孔、旋涂层数记录样品编号。

## 实验条件

- TiO2:EtOH：1:1
- TiO2：640.72 mg
- EtOH：812 uL
- 其他：未记录

## 样品编号

### TiO2制膜

| 类别 | 样品编号 |
|------|----------|
| 打孔样品 | 20, 16, 12, 28, 24, 26, 25, 17, 13 |
| 不打孔样品 | 80, 74, 79 |

### 旋涂分层打孔样品

| 旋涂层数 | 样品编号 |
|----------|----------|
| 单层旋涂（1 层） | 18, 10 |
| 双层旋涂（2 层） | 8, 19 |
| 三层旋涂（3 层） | 11, 7 |

### 不打孔分层旋涂

| 旋涂层数 | 样品编号 |
|----------|----------|
| 单层 | 84 |
| 双层 | 待定 |

## 观察与结果

- 已完成 TiO2 旋涂浆料制备。
- 已记录 TiO2 制膜样品编号及打孔/不打孔分组。
- 已记录打孔分层旋涂样品编号，包括 1 层、2 层和 3 层样品。
- 不打孔分层旋涂中，单层样品编号为 84，双层样品编号待定。

## 数据分析

本记录为样品制备与编号记录，暂无测试数据分析。

## 结论与下一步

- 后续测试或组装时应按样品编号区分打孔、不打孔及旋涂层数。
- 待确认不打孔双层旋涂样品编号后补充本记录。

File: 实验记录本/experiments/2026-07-16-spin-coated-tio2-device-spectroelectrochemistry.md
---
type: "experiment"
title: "[含光谱电化学数据] 2026-07-16 旋涂 TiO₂ 器件封装与光谱电化学测试（两层旋涂，对比度均偏低）"
date: "2026-07-16"
system: "液态电解质"
stage: "测试与表征"
data_types: [response_time]
status: "completed"
metrics: {"contrast": "44.42%", "coloring": "0.9142 s", "bleaching": "0.4486 s", "wavelength": "594.77 nm", "basis": "本组最高对比度/最快着色 2-0（5S）(2)；最快褪色见 1.8-0.2（5S）0.4486 s"}
tags: [旋涂TiO2, xuantu2, 对比度偏低, LiClO4, 1ATO, 电荷匹配, 响应时间, 光谱电化学, 响应时间测试, LiClO4-ACN, 1层ATO]
modified: "2026-10-26"
related:
  - experiments/2026-07-13-pbi-cl-dye-soak-thickness.md
  - experiments/2026-07-11-tio2-spin-coating-film.md
  - experiments/2026-07-17-tio2-sintering.md
  - experiments/2026-07-19-dye-bath-10ml.md
  - methods/device-fabrication.md
---

# [含光谱电化学数据] 2026-07-16 旋涂 TiO₂ 器件封装与光谱电化学测试

## 测试体系与数据来源

对**旋涂法制备的 TiO₂ 层**器件进行封装并做光谱电化学测试，此处以**两层旋涂（xuantu2）**的样品为例。

原始命名规律：`CA_PBI-Cl_1ATO_new LiClO4-xuantu2-{电位}（{步长}）`

| 项目 | 内容 |
|---|---|
| 器件结构 | FTO / 旋涂 TiO₂–PBI-Cl / 电解质 / ATO / FTO |
| 变色层 | **两层旋涂 TiO₂**（xuantu2），区别于刮涂工艺 |
| 对电极 | **1ATO（单层 ATO）** |
| 电解质 | LiClO4 |
| 步时 | 5 s |
| 循环数 | 10 |
| 电位条件 | 1.5-0、1.8-0.2、2-0、2-0.5（单位 V） |
| **膜厚** | **双层旋涂中间区域约 3737–4040 nm**（7.11 批次，TiO₂:EtOH = 1:1 浆料，见 07-13 膜厚记录） |

汇总表：`D:\Desktop\光谱电化学\ASL\20260710\数据处理\响应时间汇总分析表.xlsx`
（含「汇总分析 / 循环明细 / 数据来源」三个 sheet，生成时间 2026/7/12 23:50:17，共 4 组、40 条循环明细）。

## 结果

| 样品简称 | 最大对比波长 (nm) | ΔT (%) | Tmax (%) | Tmin (%) | 推荐 τc (s) | 推荐 τb (s) | 推荐循环 | 备注 |
|---|---|---|---|---|---|---|---|---|
| 1.5-0（5S） | 594.01 | 42.70 | 80.72 | 38.02 | 1.4837 | 0.7914 | 6 | |
| 1.8-0.2（5S） | 593.24 | 43.92 | 81.85 | 37.93 | 1.3952 | 0.4486 | 7 | **最快褪色** |
| 2-0（5S）(2) | 594.77 | **44.42** | 81.66 | 37.24 | **0.9142** | 0.7732 | 8 | **最高对比度 / 最快着色** |
| 2-0.5（5S） | 593.24 | 44.42 | 81.66 | 37.24 | 0.9702 | 0.5293 | 9 | 最高对比度 |

峰值波长集中在 **593–595 nm**，组内漂移小于 2 nm，波长一致性好。

## 关键结论

- **对比度整体偏低**：4 组 ΔT 仅 42.7–44.4%，明显低于同期刮涂体系与 9–10 月批次（55–68%）。
- **最快褪色**：1.8-0.2（5S），τb = 0.4486 s。
- **最快着色 + 最高对比度**：2-0（5S），τc = 0.9142 s，ΔT 44.42%。
- **Tmax 都在 80% 以上**（80.7–81.8%），说明褪色态透过率正常，低对比度主要来自 **Tmin 偏高（37–38%）**——
  即着色不够深，而不是褪色态退化。

### 对比度偏低的原因

**先排除膜厚因素。** 07-13 膜厚记录给出的实测值：

| 制膜方式 | 膜厚（中间区域平均，nm） |
|---|---|
| **双层旋涂**（7.11 批次，本次所用） | 3737.636（19 号）、4040.288（8 号） |
| 刮涂（20 号） | 4735.944 |
| 刮涂（80 号） | 3752.521 |

双层旋涂与刮涂的膜厚**基本相当**（都在 3.7–4.7 µm），
因此"旋涂层太薄导致染料吸附量不足"这一推测**不成立**。

**更可能的原因是电荷匹配：本批次用的是单层 ATO（1ATO）对电极。**
与 9–10 月批次（2ATO，ΔT 55–68%）相比，这是最显著的结构差异。
单层 ATO 的电荷存储容量不足时，着色过程受对电极供电能力限制，
表现为 Tmin 压不下去（37–38%）而 Tmax 正常，正好对应本组的现象。

> 上述归因仍属推断。要坐实需做 **Q_ATO / Q_PBI 电荷匹配计算**，
> 或在同一批片子上做 1ATO 与 2ATO 的直接对照。

## 待补清单

| # | 待补项 | 说明 |
|---|---|---|
| 1 | 本次所用旋涂片的具体批次 | 膜厚引自 7.11 批次；若 7-16 用的是 7.4 批次（单层仅 478.7 nm、三层 1170.4 nm），结论需重算 |
| 2 | Q_ATO / Q_PBI 电荷匹配 | 未计算，是验证 1ATO 归因的关键 |
| 3 | 封装方式 | 未记录（2026-07 为双面胶腔体工艺末期，需确认） |
| 4 | 基线方式 | 0FTO 还是 1FTO 未记录，影响 ΔT 的跨批次可比性 |

## 下一步

- **优先做 1ATO / 2ATO 同片对照**：这是最容易验证、也最可能解释低对比度的变量。
- 计算 Q_ATO / Q_PBI 电荷匹配，量化对电极容量是否成为瓶颈。
- 确认 7-16 所用旋涂片批次与实测膜厚（不同批次的旋涂膜厚可差 3 倍以上：7.11 双层 3.9 µm vs 7.4 三层 1.17 µm）。
- 后续统一记录基线方式与封装方式，保证 ΔT 可跨批次比较。

> 本记录仅含响应时间与光学对比度数据，长循环等其他数据尚未处理，未录入。

## 原始数据

- `D:\Desktop\光谱电化学\ASL\20260710\数据处理\响应时间汇总分析表.xlsx`
- 各组源结果工作簿位于 `D:\Desktop\光谱电化学\ASL\20260710\数据处理\` 下的对应子文件夹

> 数据只保留在本地，记录本与 GitHub 上仅登记存放路径，不上传数据文件。

File: 实验记录本/experiments/2026-07-17-tio2-sintering.md
---
type: "experiment"
title: "2026-07-17 烧制 TiO₂ 层"
date: "2026-07-17"
system: "通用"
stage: "制备"
data_types: []
status: "completed"
tags: [TiO2, 介孔层, 烧结, 薄膜制备]
modified: "2026-10-26"
related:
  - experiments/2026-07-19-dye-bath-10ml.md
  - methods/device-fabrication.md
---

# 2026-07-17 烧制 TiO₂ 层

## 内容

同工艺烧制 TiO₂ 层，工艺参数见 `methods/device-fabrication.md`（刮涂 + 马弗炉 500 ℃ 保温 30 min）。
本次无工艺改动。

## 结果

完成 TiO₂ 层烧制，进入 7-19 染浴。

## 待补清单

| # | 待补项 | 说明 |
|---|---|---|
| 1 | 片子数量与编号 | 未记录 |
| 2 | 打孔与否 | 未记录 |

## 原始数据

本条为制备步骤，无结构化数据文件。

File: 实验记录本/experiments/2026-07-21-dale-tensile-test.md
---
type: "experiment"
title: "2026-07-21 DALE00–50 力学拉伸性能测试（软物质学院）"
date: "2026-07-21"
system: "DALE体系"
stage: "测试与表征"
data_types: []
status: "needs_review"
tags: [DALE, 力学拉伸, 拉伸性能, 模量, 软物质学院, 力学性能测试]
modified: "2026-11-16"
related:
  - notes/2026-10-19-naming-convention-and-cross-batch-summary.md
---

# 2026-07-21 DALE00–50 力学拉伸性能测试

## 测试内容

对 **DALE00 – DALE50** 系列固态电解质膜做**力学拉伸性能**测试。

| 项目 | 内容 |
|---|---|
| 测试地点 | **软物质学院** |
| 样品 | DALE00 – DALE50 系列 |
| 测试类型 | 力学拉伸（拉伸强度、断裂伸长率、弹性模量） |

## 结果

**未处理/未提供。** 测试原始曲线与计算结果均未归档，本条先固定测试事实与样品范围。

## 待补清单

| # | 待补项 | 说明 |
|---|---|---|
| 1 | 测试条件 | 拉伸速率、夹具距离、样条尺寸、温度 |
| 2 | 结果数据 | 拉伸强度、断裂伸长率、弹性模量 |
| 3 | 与 EIS / Raman 的关联 | 力学与离子传输、LiTFSI 解离程度的交叉分析尚未做 |

## 下一步

- 归档原始曲线后，把模量与断裂伸长率按 EO : Li 比例作图，看是否存在规律。
- 与 10-10 Raman（LiTFSI 解离程度）、10-15 EIS（离子电导）结果交叉，
  判断增塑程度与力学强度之间是否存在此消彼长的关系。

File: 实验记录本/experiments/2026-09-08-electrolyte-screening-air-baseline-response-time.md
---
type: "experiment"
title: "[含光谱电化学数据] 2026-09-08 四款电解液及加EMIM版本响应时间筛选（空气基线）"
date: "2026-09-08"
category: "响应时间测试"
electrolyte: "多体系对比"
additive: "EMIMTFSI"
counter_electrode: "2层ATO"
encapsulation: "未标注"
data_types: [response_time]
status: "completed"
tags: [电解液筛选, 响应时间, 空气基线, 0FTO, PBI-Cl, ATO, EMIMTFSI]
modified: "2026-10-19"
related:
  - experiments/2026-09-08-electrolyte-screening-1fto-baseline-response-time.md
  - experiments/2026-09-14-spacer-120um-surlyn-vs-100um-tape-response-time.md
---

# [含光谱电化学数据] 2026-09-08 四款电解液及加EMIM版本响应时间筛选（空气基线）

## 测试体系与数据来源

在 PBI-Cl / 2ATO(NEW) 两电极器件上比较四款基础电解质及其添加 EMIMTFSI 后的体系，筛选后续主攻电解液。本组光谱测试采用**空气基线（0FTO，不用 FTO 校正）**；同日的另一组采用 1FTO 基线，见 `2026-09-08-electrolyte-screening-1fto-baseline-response-time.md`。

原始数据位于 `D:\Desktop\光谱电化学\ASL\20260908 四款电解液及加EMIM的响应时间测试\20260908a`。汇总表为该文件夹下的 `20260908 四款电解液及加EMIM的响应时间测试响应时间汇总.xlsx`（18 条记录，6 个体系分组），另有 A4 打印版。汇总由响应时间 skill 生成，取值循环按"循环 2–10 内首个两端均不显著偏离均值±1 样本标准差的循环"规则自动选定。

## 器件与测试条件

| 项目 | 内容 |
|------|------|
| 器件结构 | FTO / 介孔 TiO₂–PBI-Cl / 电解质 / ATO / FTO |
| 工作电极 | 介孔 TiO₂–PBI-Cl（旧批次） |
| 对电极 | 2ATO(NEW) |
| 电解质 | LiClO4、LITFSI-ACN、S50、KLDTF33-EMIMTFSI、LITFSI-ACN-EMIMTFSI、S50-EMIMTFSI |
| 电解质浓度 | 锂盐统一 1 mol/L（1×10⁻³ mol/mL）；含 EMIMTFSI 版本摩尔比 锂盐:EMIMTFSI = 1:2 |
| 电位程序 | −1.8→0 V、−2→−1 V、−2.2→0 V |
| 步时 | 3 s |
| 基线 | 空气基线（0FTO） |
| 响应定义 | t90（90% ΔT），波长取各样品 max 对比度波长 |

未记录项：隔层规格、封装方式、S50 配方说明。

## 结果

| 样品 / 条件 | 波长 (nm) | 循环 | 着色 t90 (s) | 褪色 t90 (s) | 着色 ΔT (%) | 褪色 ΔT (%) |
|---|---|---|---|---|---|---|
| KLDTF33-EMIMTFSI −1.8-0（3S） | 643.6 | 4 | 1.12 | 0.87 | 56.0 | 55.9 |
| KLDTF33-EMIMTFSI −2-1（3S）-2 | 642.8 | 3 | 0.54 | 0.20 | 57.8 | 58.0 |
| KLDTF33-EMIMTFSI −2-1（3S） | 640.5 | 3 | 0.75 | 0.18 | 57.4 | 57.4 |
| LITFSI-ACN −1.8-0（3S） | 636.0 | 4 | 0.98 | 1.44 | 45.6 | 45.5 |
| LITFSI-ACN −2-1（3S）-2 | 636.0 | 3 | 0.81 | 1.54 | 47.3 | 46.7 |
| LITFSI-ACN −2-1（3S） | 631.4 | 3 | 0.15 | 1.61 | 27.6 | 26.5 |
| LITFSI-ACN −2.2-0（3S） | 603.2 | 4 | 0.80 | 0.88 | 49.1 | 48.9 |
| LITFSI-ACN-EMIMTFSI −1.8-0（3S） | 648.9 | 4 | 1.86 | 1.27 | 50.3 | 50.2 |
| LITFSI-ACN-EMIMTFSI −2-1（3S） | 649.6 | 4 | 1.89 | 1.30 | 51.0 | 50.6 |
| LiClO4 −1.8-0（3S） | 640.5 | 3 | 1.16 | 0.84 | 54.1 | 54.1 |
| LiClO4 −2-1（3S） | 640.5 | 3 | 0.94 | 0.58 | 55.7 | 55.6 |
| S50 −1.8-0（3S）-2 ⚠ | 764.1 | 3 | 0.41 | 2.33 | 29.5 | 29.5 |
| S50 −1.8-0（3S） | 647.4 | 4 | 1.15 | 1.10 | 44.5 | 44.5 |
| S50 −2-1（3S）-4 | 643.6 | 4 | 0.16 | 1.91 | 57.8 | 58.4 |
| S50-EMIMTFSI −1.8-0（3S）-2 | 647.4 | 3 | 2.31 | 0.66 | 44.9 | 44.8 |
| S50-EMIMTFSI −1.8-0（3S） ⚠ | 637.5 | 3 | 0.27 | 2.42 | 8.8 | 8.3 |
| S50-EMIMTFSI −2-1（3S）-2 | 644.3 | 5 | 1.44 | 0.63 | 56.7 | 56.6 |
| S50-EMIMTFSI −2-1（3S） ⚠ | 641.3 | 4 | 0.17 | 2.26 | 13.7 | 11.6 |

## 关键结论

- **响应最快**：KLDTF33-EMIMTFSI −2-1（3S），着色 0.54 s / 褪色 0.20 s，ΔT 57.8%；重复样 0.75 / 0.18 s，重复性可接受。
- **综合最优候选**：LiClO4 −2-1（3S），0.94 / 0.58 s，ΔT 55.7%，两端较均衡，不依赖极端电位。
- **加入 EMIMTFSI 未普遍提速**：LITFSI-ACN 加 EMIMTFSI 后着色由 0.81 s 变为 1.86–1.89 s；S50 加 EMIMTFSI 后重复样出现 ΔT 8.8% / 13.7% 的低值。
- **S50-EMIMTFSI 组内离散极大**（8.8% ~ 56.7%），该组合成膜/浸润状态不稳定。

## 异常

- `S50 −1.8-0（3S）-2` 最大对比度波长落在 764.1 nm，远离主峰区（~640 nm），疑长波噪声误判为响应峰，该条不宜直接引用。
- `S50-EMIMTFSI −1.8-0（3S）`（ΔT 8.8%）与 `−2-1（3S）`（ΔT 13.7%）远低于同组水平，需回溯原始 .nox 确认是否漏液/接触不良。
- `LITFSI-ACN −2-1（3S）` 两次重复着色 0.81 s 与 0.15 s、ΔT 47.3% 与 27.6%，离散显著，单条数据代表性有限。

## 下一步

- S50 与 S50-EMIMTFSI 组补充重复样，确认低 ΔT 是否为器件制备问题。
- 与 1FTO 基线组交叉比对，评估基线处理对 ΔT 的影响幅度。
- 补记隔层规格、封装方式与 S50 配方。

> 本记录仅含响应时间与光学对比度数据，长循环等同批数据尚未处理，未录入。

File: 实验记录本/experiments/2026-09-08-electrolyte-screening-response-time.md
---
type: "experiment"
title: "[含光谱电化学数据] 2026-09-08 四款电解液及加EMIM版本响应时间筛选（空气基线 + 1FTO 基线）"
date: "2026-09-08"
system: "液态电解质"
stage: "测试与表征"
data_types: [response_time]
status: "completed"
metrics: {"contrast": "55.7%", "coloring": "0.94 s", "bleaching": "0.58 s", "wavelength": "640.5 nm", "basis": "空气基线组综合最优 LiClO4 −2-1（3S）"}
tags: [电解液筛选, 响应时间, 空气基线, 0FTO, 1FTO, 基线校正, 1ATO, 2ATO, PBI-Cl, EMIMTFSI, 响应时间测试, 多体系对比, 单层+双层对比, 多基线对比]
modified: "2026-10-26"
related:
  - experiments/2026-09-14-spacer-120um-surlyn-vs-100um-tape-response-time.md
  - experiments/2026-09-18-liclo4-acn-emim-response-time.md
  - notes/2026-10-19-naming-convention-and-cross-batch-summary.md
---

# [含光谱电化学数据] 2026-09-08 四款电解液及加EMIM版本响应时间筛选

同一天做了**两组**光谱电化学测试，差别在**基线处理方式**：空气基线（0FTO）与 1FTO 基线校正。
两组共用同一批电极体系与同一套电解液体系，合并记录以便交叉比对。

## 器件与测试条件（两组共用）

| 项目 | 内容 |
|------|------|
| 器件结构 | FTO / 介孔 TiO₂–PBI-Cl / 电解质 / ATO / FTO |
| 工作电极 | 介孔 TiO₂–PBI-Cl（旧批次） |
| 电解质 | LiClO4、LITFSI-ACN、S50、KLDTF33-EMIMTFSI、LITFSI-ACN-EMIMTFSI、S50-EMIMTFSI |
| 电解质浓度 | 锂盐统一 1 mol/L（1×10⁻³ mol/mL）；含 EMIMTFSI 版本摩尔比 锂盐:EMIMTFSI = 1:2 |
| 电位程序 | −1.8→0 V、−2→−1 V（空气基线组另有 −2.2→0 V） |
| 步时 | 3 s |
| 响应定义 | t90（90% ΔT），波长取各样品 max 对比度波长 |

未记录项：隔层规格、封装方式、S50 配方说明。

---

# 一、空气基线组（0FTO，不用 FTO 校正）

## 数据来源

原始数据位于 `D:\Desktop\光谱电化学\ASL\20260908 四款电解液及加EMIM的响应时间测试\20260908a`。
汇总表为该文件夹下的 `20260908 四款电解液及加EMIM的响应时间测试响应时间汇总.xlsx`
（18 条记录，6 个体系分组），另有 A4 打印版。汇总由响应时间 skill 生成，
取值循环按"循环 2–10 内首个两端均不显著偏离均值±1 样本标准差的循环"规则自动选定。

| 项目 | 内容 |
|------|------|
| 对电极 | 2ATO(NEW) |
| 基线 | 空气基线（0FTO） |

## 结果

| 样品 / 条件 | 波长 (nm) | 循环 | 着色 t90 (s) | 褪色 t90 (s) | 着色 ΔT (%) | 褪色 ΔT (%) |
|---|---|---|---|---|---|---|
| KLDTF33-EMIMTFSI −1.8-0（3S） | 643.6 | 4 | 1.12 | 0.87 | 56.0 | 55.9 |
| KLDTF33-EMIMTFSI −2-1（3S）-2 | 642.8 | 3 | 0.54 | 0.20 | 57.8 | 58.0 |
| KLDTF33-EMIMTFSI −2-1（3S） | 640.5 | 3 | 0.75 | 0.18 | 57.4 | 57.4 |
| LITFSI-ACN −1.8-0（3S） | 636.0 | 4 | 0.98 | 1.44 | 45.6 | 45.5 |
| LITFSI-ACN −2-1（3S）-2 | 636.0 | 3 | 0.81 | 1.54 | 47.3 | 46.7 |
| LITFSI-ACN −2-1（3S） | 631.4 | 3 | 0.15 | 1.61 | 27.6 | 26.5 |
| LITFSI-ACN −2.2-0（3S） | 603.2 | 4 | 0.80 | 0.88 | 49.1 | 48.9 |
| LITFSI-ACN-EMIMTFSI −1.8-0（3S） | 648.9 | 4 | 1.86 | 1.27 | 50.3 | 50.2 |
| LITFSI-ACN-EMIMTFSI −2-1（3S） | 649.6 | 4 | 1.89 | 1.30 | 51.0 | 50.6 |
| LiClO4 −1.8-0（3S） | 640.5 | 3 | 1.16 | 0.84 | 54.1 | 54.1 |
| LiClO4 −2-1（3S） | 640.5 | 3 | 0.94 | 0.58 | 55.7 | 55.6 |
| S50 −1.8-0（3S）-2 ⚠ | 764.1 | 3 | 0.41 | 2.33 | 29.5 | 29.5 |
| S50 −1.8-0（3S） | 647.4 | 4 | 1.15 | 1.10 | 44.5 | 44.5 |
| S50 −2-1（3S）-4 | 643.6 | 4 | 0.16 | 1.91 | 57.8 | 58.4 |
| S50-EMIMTFSI −1.8-0（3S）-2 | 647.4 | 3 | 2.31 | 0.66 | 44.9 | 44.8 |
| S50-EMIMTFSI −1.8-0（3S） ⚠ | 637.5 | 3 | 0.27 | 2.42 | 8.8 | 8.3 |
| S50-EMIMTFSI −2-1（3S）-2 | 644.3 | 5 | 1.44 | 0.63 | 56.7 | 56.6 |
| S50-EMIMTFSI −2-1（3S） ⚠ | 641.3 | 4 | 0.17 | 2.26 | 13.7 | 11.6 |

## 关键结论

- **响应最快**：KLDTF33-EMIMTFSI −2-1（3S），着色 0.54 s / 褪色 0.20 s，ΔT 57.8%；重复样 0.75 / 0.18 s，重复性可接受。
- **综合最优候选**：LiClO4 −2-1（3S），0.94 / 0.58 s，ΔT 55.7%，两端较均衡，不依赖极端电位。
- **加入 EMIMTFSI 未普遍提速**：LITFSI-ACN 加 EMIMTFSI 后着色由 0.81 s 变为 1.86–1.89 s；S50 加 EMIMTFSI 后重复样出现 ΔT 8.8% / 13.7% 的低值。
- **S50-EMIMTFSI 组内离散极大**（8.8% ~ 56.7%），该组合成膜/浸润状态不稳定。

## 异常

- `S50 −1.8-0（3S）-2` 最大对比度波长落在 764.1 nm，远离主峰区（~640 nm），疑长波噪声误判为响应峰，该条不宜直接引用。
- `S50-EMIMTFSI −1.8-0（3S）`（ΔT 8.8%）与 `−2-1（3S）`（ΔT 13.7%）远低于同组水平，需回溯原始 .nox 确认是否漏液/接触不良。
- `LITFSI-ACN −2-1（3S）` 两次重复着色 0.81 s 与 0.15 s、ΔT 47.3% 与 27.6%，离散显著，单条数据代表性有限。

---

# 二、1FTO 基线组（用 1 片 FTO 玻璃做参比扣除）

## 数据来源

原始数据位于 `D:\Desktop\光谱电化学\ASL\20260908 1FTO校正后四款电解液及加EMIM的响应时间测试\20260908 1FTO校正`。
汇总表为该文件夹下的 `20260908 1FTO校正后四款电解液及加EMIM的响应时间测试响应时间汇总.xlsx`
（13 条记录，6 个体系分组）。

| 项目 | 内容 |
|------|------|
| 对电极 | 2ATO(NEW)（KLDTF33-EMIMTFSI、LiClO4、S50、S50-EMIMTFSI）；**1ATO**（LITFSI-ACN、LITFSI-ACN-EMIMTFSI） |
| 基线校正 | 1FTO |

## 结果

| 样品 / 条件 | 波长 (nm) | 循环 | 着色 t90 (s) | 褪色 t90 (s) | 着色 ΔT (%) | 褪色 ΔT (%) |
|---|---|---|---|---|---|---|
| KLDTF33-EMIMTFSI 1FTO −1.8-0（3S）-2 | 658.0 | 3 | 1.73 | 1.94 | 54.9 | 54.7 |
| KLDTF33-EMIMTFSI 1FTO −2-1（3S） | 647.4 | 4 | 1.50 | 0.86 | 63.2 | 63.2 |
| LITFSI-ACN 1ATO −1.8-0（3S） | 639.0 | 4 | 0.65 | 0.76 | 58.2 | 58.2 |
| LITFSI-ACN 1ATO −2-1（3S）-2 | 605.5 | 4 | 0.73 | 0.31 | 59.9 | 59.9 |
| LITFSI-ACN-EMIMTFSI 1ATO −1.8-0（3S） | 653.4 | 6 | 1.90 | 1.31 | 60.3 | 60.1 |
| LITFSI-ACN-EMIMTFSI 1ATO −2-1（3S） | 648.1 | 3 | 1.73 | 0.54 | 64.2 | 64.0 |
| LiClO4 1FTO −1.8-0（3S） | 643.6 | 4 | 0.86 | 0.99 | 62.4 | 62.4 |
| LiClO4 1FTO −2-1（3S） | 642.0 | 3 | 0.52 | 0.47 | 63.9 | 63.9 |
| S50 1FTO −1.8-0（3S） | 643.6 | 3 | 1.71 | 1.19 | 59.5 | 59.5 |
| S50 1FTO −2-1（3S）-2 | 642.8 | 4 | 0.73 | 1.29 | 68.1 | 68.1 |
| S50 1FTO −2-1（3S） | 642.8 | 3 | 1.13 | 1.51 | 64.1 | 64.8 |
| S50-EMIMTFSI-1FTO −1.8-0（3S） ⚠ | 642.8 | 3 | 0.61 | 2.16 | 33.8 | 32.7 |
| S50-EMIMTFSI-1FTO −2-1（3S） ⚠ | 642.8 | 3 | 0.44 | 1.98 | 41.8 | 38.7 |

## 关键结论

- **本组响应最快**：LiClO4 1FTO −2-1（3S），0.52 s / 0.47 s，ΔT 63.9%。
- **对比度最高**：S50 1FTO −2-1（3S）-2，ΔT 68.1%，但褪色 1.29 s 偏慢。

## 异常

- `S50-EMIMTFSI-1FTO` 两条 ΔT 仅 33.8% 与 41.8%，褪色 2.16 / 1.98 s，显著劣于同组其他体系。
- `LITFSI-ACN 1ATO −2-1（3S）-2` 波长 605.5 nm，低于同体系另一条 639.0 nm，波长漂移较大。

---

# 三、两组交叉对比

- **对比度整体抬升**：同体系在 1FTO 基线下 ΔT 普遍由 45–57% 抬到 55–68%。
  LiClO4 −2-1 由 55.7% → 63.9%，S50 −2-1 由 57.8% → 64–68%。
  **跨批次比较必须固定基线方式**，否则 ΔT 不可比。
- **注意变量混杂**：1FTO 组里的 LITFSI-ACN 与 LITFSI-ACN-EMIMTFSI 两组同时改用了 **1ATO 对电极**，
  与空气基线组之间的差异包含"基线 + 对电极层数"两个变量，不能单独归因于基线。
- **S50 + EMIMTFSI 的稳定性问题在两组数据中重复出现**（空气基线 8.8% / 13.7%，1FTO 33.8% / 41.8%）。

# 下一步

- S50 与 S50-EMIMTFSI 组补充重复样，确认低 ΔT 是否为器件制备问题。
- 后续实验统一记录基线方式（0FTO / 1FTO）与对电极层数（1ATO / 2ATO），避免变量混杂。
- 主攻体系取舍须在同一种基线方式下重测。
- 补记隔层规格、封装方式与 S50 配方。

File: 实验记录本/experiments/2026-09-26-tio2-sintering.md
---
type: "experiment"
title: "2026-09-26 烧结制备 TiO₂ 层"
date: "2026-09-26"
system: "DALE体系"
stage: "制备"
data_types: []
status: "completed"
tags: [TiO2, 介孔层, 烧结, 不打孔FTO, 薄膜制备]
modified: "2026-10-26"
related:
  - experiments/2026-09-23-fto-cleaning-and-tio2-prep.md
  - experiments/2026-09-27-dye-bath-tio2-and-pi-fto.md
---

# 2026-09-26 烧结制备 TiO₂ 层

## 制备目的

对 2026-09-23 在不打孔 FTO 上涂布的 TiO₂ 层进行**烧结**，完成介孔 TiO₂ 层的制备，
供 9-27 的 PBI-Cl 染浴使用。

## 工艺

**同之前工艺**进行烧结，本次无工艺改动（基础制备工艺沿用此前记录，不再复述）。

## 结果

完成 TiO₂ 层烧结，片子进入 9-27 染浴。

File: 实验记录本/experiments/2026-10-09-tio2-sintering-perforated-fto.md
---
type: "experiment"
title: "2026-10-09 烧制打孔 FTO 的 TiO₂ 层"
date: "2026-10-09"
system: "液态电解质"
stage: "制备"
data_types: []
status: "completed"
tags: [TiO2, 介孔层, 打孔FTO, 烧结, 薄膜制备]
modified: "2026-10-26"
related:
  - experiments/2026-09-09-tio2-layer-on-perforated-fto.md
  - experiments/2026-10-11-post-dye-treatment-and-device-encapsulation.md
  - methods/device-fabrication.md
---

# 2026-10-09 烧制打孔 FTO 的 TiO₂ 层

## 制备内容

在**打孔 FTO** 上烧制 TiO₂ 层，供后续染浴与打孔注液器件使用。

工艺同 `methods/device-fabrication.md` 的 TiO₂ 层制备流程（刮涂 + 马弗炉 500 ℃ 保温 30 min），本次无工艺改动。

## 结果

完成打孔 FTO 的 TiO₂ 层烧制，片子进入 10-10 的 PBI-Cl 染浴。

## 待补清单

| # | 待补项 | 说明 |
|---|---|---|
| 1 | 片子数量与编号 | 未记录 |

## 原始数据

本条为制备步骤，无结构化数据文件。

File: 实验记录本/experiments/2026-10-16-tio2-sintering-16pcs.md
---
type: "experiment"
title: "2026-10-16 烧制 TiO₂ 层 ×16"
date: "2026-10-16"
system: "通用"
stage: "制备"
data_types: []
status: "completed"
tags: [TiO2, 介孔层, 烧结, 打孔FTO, 薄膜制备]
modified: "2026-10-26"
related:
  - experiments/2026-10-19-dye-bath-16-plus-3.md
  - methods/device-fabrication.md
---

# 2026-10-16 烧制 TiO₂ 层 ×16

## 内容

同工艺烧制 **TiO₂ 层 16 片**，供批量器件使用。

烧结程序：刮涂 + 马弗炉 500 ℃ 保温 30 min，本次无工艺改动。

## 结果

完成 16 片 TiO₂ 层，10-19 做统一染浴。

## 待补清单

| # | 待补项 | 说明 |
|---|---|---|
| 1 | 基底类型 | 打孔还是不打孔 FTO 未记录 |
| 2 | 片子编号 | 未记录 |

## 原始数据

本条为制备步骤，无结构化数据文件。

File: 实验记录本/experiments/2026-10-21-xps-sample-preparation-sei.md
---
type: "experiment"
title: "2026-10-21 XPS 制样（循环后变色层表面 SEI 分析：DALE50 / DALE00 / CF DALE50 / DAE50）"
date: "2026-10-21"
system: "DALE体系"
stage: "测试与表征"
data_types: []
status: "needs_review"
tags: [XPS, SEI层, 制样, DCM冲洗, 碳酸二甲酯, DALE50, DAE50, 循环后失效分析, 表面与界面表征, DALE, EMIMTFSI, 2层ATO]
modified: "2026-11-20"
related:
  - experiments/2026-10-22-xps-depth-profile-sei.md
  - experiments/2026-10-23-sem-molecular-layer-sei-after-100-cycles.md
  - methods/xps-depth-profile.md
---

# 2026-10-21 XPS 制样（循环后变色层表面 SEI 分析）

## 制样目的

为 2026-10-22 的 XPS 深度剖析准备样品，目标是探究**循环后变色层（TiO₂–PBI-Cl）表面是否生成 SEI 层**，
以及其成分随深度的变化。

背景：2026-10-23 对同一批样品做的 SEM 观察未能明确分辨出 SEI 层形貌，因此改用对
**纳米级薄层化学态**更敏感的 XPS（Ar⁺ 溅射深度剖析）来回答同一问题。

## 样品与编号

共制 4 个样品，均为**循环后器件拆解得到的变色层玻璃片**：

| 样品 | 配方含义 | 数据位置（155419 数据集） |
|---|---|---|
| DALE50 | DA + LiTFSI + EMIMTFSI，前体 EO : Li = 10:1，系列中 EMIMTFSI 添加量最高 | 位置 1 |
| DALE00 | DA + LiTFSI，**未添加 EMIMTFSI** 的 DA 体系对照 | 位置 2 |
| CF DALE50 | DALE50 配方，**非原位固定**电解质器件 | 位置 3 |
| DAE50 | DA + EMIMTFSI 50%，**无锂盐**体系 | 位置 4 |

器件结构：对电极 **2 层 ATO**（固态电解质体系的默认层数）；无双面胶腔体结构；固态电解质器件不封装。
四个样品构成一个 2×2 对照：**有无 EMIMTFSI**（DALE50 vs DALE00）、**有无 LiTFSI**（DALE50 vs DAE50）、
**原位 vs 非原位固定**（DALE50 vs CF DALE50）。

### 循环条件

与 2026-10-23 SEM 记录的样品**同批**：**−2 / 1 V，CA 各 3 s，循环 100 次**。

## 制样流程

1. 拆解循环后的器件，取出变色层一侧的玻璃片。
2. **冲洗去除表面固态电解质**（关键步骤，残留会掩盖 nm 级界面层信号）。
3. 干燥后将玻璃片**掰成小片**，尺寸以能贴在 XPS 样品托上为准。

## 冲洗溶剂的选择与调整

| 阶段 | 溶剂 | 效果 | 处理 |
|---|---|---|---|
| 前期 | **碳酸二甲酯（DMC）** | 不理想，DA 交联固态电解质难以去除 | 弃用 |
| 后期 | **二氯甲烷（DCM）** | 明显改善，可将固态电解质冲去 | **4 个样品全部改用 DCM** |

DMC 是锂电 SEI 制样的文献常用溶剂，但对本体系的 DA 交联网络溶胀/溶解能力不足；
DCM 对 DA 网络及残留组分的溶解能力更强，因此改为 DCM。

## 结果

4 个样品均完成制样，得到可上样的变色层小片，2026-10-22 完成 XPS 测试（见下一条记录）。

## 异常

- **DMC 冲洗效果不理想**，属方法适配问题而非样品问题；已通过更换 DCM 解决。
- 制样与转移在**空气环境**下进行，未做惰性气氛保护与真空转移。文献强调 SEI 对水氧敏感，
  因此外层可能引入 Li₂CO₃ / LiOH / 吸附碳等二次产物，判读时须与真实的循环产物区分。

## 待补清单

| # | 待补项 | 说明 |
|---|---|---|
| 1 | DCM 冲洗细节 | 冲洗次数、用量、是否超声、干燥方式与时间 |
| 2 | 掰片尺寸与上样方式 | 小片实际尺寸、导电胶/双面铜箔固定方式 |

## 下一步建议

1. **先核对循环条件**：把 4 个样品的循环参数与 10-23 SEM 记录对齐，否则无法把 XPS 成分差异
   归因到配方变量。
2. **判读时把"冲洗残留"作为首要对照**：若 C 1s 的 C–F（292.8 eV）/F 1s 的 688.6 eV 在深层仍然很强，
   说明有 TFSI⁻ 残留，而非 SEI 分解产物。
3. **若需补样，考虑惰性气氛转移**：手套箱冲洗 + 真空转移，可显著提升外层 SEI 信号的可信度。

## 原始数据

- 调研原稿：`D:\Desktop\XPS\界面 深度XPS扫描条件调研.docx`

File: 实验记录本/experiments/2026-10-22-xps-depth-profile-sei.md
---
type: "experiment"
title: "2026-10-22 XPS 深度剖析测试（循环后变色层 SEI：DALE50 / DALE00 / CF DALE50 / DAE50）"
date: "2026-10-22"
system: "DALE体系"
stage: "测试与表征"
data_types: [xps]
status: "needs_review"
tags: [XPS, 深度剖析, Ar离子溅射, SEI层, LiF, Li3N, DALE50, DAE50, 表面与界面表征, DALE, EMIMTFSI, 2层ATO]
modified: "2026-10-24"
related:
  - experiments/2026-10-21-xps-sample-preparation-sei.md
  - experiments/2026-10-23-sem-molecular-layer-sei-after-100-cycles.md
  - methods/xps-depth-profile.md
---

# 2026-10-22 XPS 深度剖析测试（循环后变色层 SEI）

## 测试目的

对 2026-10-21 制好的 4 个循环后变色层样品做 **Ar⁺ 溅射深度剖析 XPS**，
判定表面 SEI 层的**存在性、化学组成与深度梯度**，用于解释循环衰减机制。

## 测试信息

| 项目 | 内容 |
|---|---|
| 测试日期 | 2026-10-22（08:38 起采集，见 VAMAS 文件头） |
| 测试地点 | 31 号楼 |
| 样品数 | 4（DALE50 / DALE00 / CF DALE50 / DAE50） |
| 数据状态 | **未处理**（原始谱尚未做荷电校正与分峰） |
| **循环条件** | **与 2026-10-23 SEM 记录同批：−2 / 1 V，CA 各 3 s，循环 100 次** |

## 仪器与采集条件

条件直接从数据包的 VAMAS 文件头读出，非人工估计：

| 项目 | 参数 |
|------|------|
| 仪器型号 | MI-600-BE9240AA（Kratos AXIS SUPRA 系列） |
| 激发源 | 单色 Al Kα，1486.69 eV，发射电流 5.00 mA |
| 采集模式 | XPS – monochromatic；Tuning: Spectroscopy；Lens: Hybrid；Collimation: Slot |
| 电荷中和 | 开（Filament 0.42 A，Bias 1 V，Charge Balance 5 V） |
| Survey | 通能 160 eV，步长 1.0 eV，驻留 120 ms，1 sweep，扫谱 145 s，X 射线 75 W；动能 286.69–1491.69 eV（≈ BE −5 ~ 1200 eV） |
| 窄扫 | 通能 40 eV，步长 0.1 eV，1 sweep，扫谱 60 s，X 射线 150 W |
| **Ar⁺ 溅射** | **无机腔**，溅射速率 **5 nm/min**（2026-10-26 补记；VAMAS 文件头未记录此项） |

各窄扫谱区的结合能窗口（BE = 1486.69 − KE）：

| 谱区 | 结合能窗口 / eV | 说明 |
|---|---|---|
| C 1s | 275 – 298 | 覆盖 C–C 284.8、C–O 286.8、C=O 288.8、Li₂CO₃ 290.0、C–F 292.8 |
| F 1s | 673 – 693 | **覆盖 LiF 685 与 C–F 688.6，是本次判读核心** |
| O 1s | 523 – 541 | 覆盖晶格 O、C=O、表面吸附氧 |
| N 1s | 388 – 408 | 覆盖 **Li₃N 398.7 / 399.3** 与 TFSI⁻ 中的 N |
| Li 1s | 43 – 63 | 覆盖 **Li₃N 55.1 与 LiF 55.6** |

## 深度剖析取样

数据包按溅射时间分目录：

| 位置 | 样品 | 溅射时间点 | 溅射时间 → 估算深度（5 nm/min） |
|---|---|---|---|
| 155419/1 | DALE50 | 0、20、60、180 s | 0、1.7、5、15 nm |
| 155419/2 | DALE00 | 0、20、60、180 s | 0、1.7、5、15 nm |
| 155419/3 | CF DALE50 | 0、20、60、180 s（另有孤立的 40.png） | 0、1.7、5、15 nm |
| 155419/4 | DAE50 | 仅 1 个采集点（目录编号 4） | 待确认 |

每个时间点包含 6 个采集块：survey、C 1s、F 1s、O 1s、N 1s、Li 1s，
分别导出为 `.vms`（VAMAS）、`.xlsx`（数据）与 `.png`（谱图快照）。

> 深度由溅射速率 5 nm/min 换算（20 s → 1.7 nm，60 s → 5 nm，180 s → 15 nm）。
> 该速率为仪器标称值，**未经本体系样品标定**，深度仅作量级参考；
> Ar⁺ 溅射的离子能量与束流数据包未记录。

## 数据组织

```
XPS-2-20125110-23634-155419-20261021_1.zip
└── 155419/
    ├── 155419.experiment
    └── 1|2|3|4/                 # 样品位置（对应 DALE50 / DALE00 / CF DALE50 / DAE50）
        └── 0|20|60|180/         # 溅射时间，各含 .vms / .xlsx / .png
```

## 结果

**未处理。** 原始谱尚未做荷电校正、背底扣除与分峰拟合，暂不给成分结论。

### 待核对的判读靶点（依据 2026-10-21 文献调研）

| 物种 | 谱区 | 结合能 / eV |
|---|---|---|
| LiF | F 1s | 685.0 / 685.3 |
| LiF | Li 1s | 55.6 |
| Li₃N | N 1s | 398.7 / 399.3 |
| Li₃N | Li 1s | 55.1 |
| C–F（TFSI⁻） | F 1s | 688.6 |
| C–F（TFSI⁻） | C 1s | 292.8 |

判断逻辑：若溅射后 685 eV（LiF）相对 688.6 eV（C–F）显著增强，说明 TFSI⁻ 在界面发生分解并
生成富 LiF 的 SEI；若 688.6 eV 始终占主导且随深度不衰减，则更可能是**冲洗残留**而非 SEI。

## 异常

- 位置 3 存在孤立的 `40.png`，无对应的 `.vms` / `.xlsx`，来源待确认。
- 位置 4（DAE50）**只有一个采集点**，未形成 0/20/60/180 s 的深度序列，原因待确认。
- 数据包中**未记录** Ar⁺ 溅射的离子能量与束流（溅射模式与速率已由用户补记：无机腔、5 nm/min）。

## 待补清单

| # | 待补项 | 说明 |
|---|---|---|
| 1 | 谱图处理 | 荷电校正（C–C 284.8 eV）、背底扣除、F 1s / Li 1s / N 1s 分峰 |
| 2 | 位置 3 的 40.png | 对应哪个溅射时间、为何缺 .vms / .xlsx |
| 3 | 位置 4 采集点 | 唯一的目录编号 4 代表什么溅射时间，为何未完成序列 |

## 下一步建议

1. **先做荷电校正再分峰**：原始谱以动能记录且样品导电性差，先统一校正到结合能轴（C–C 284.8 eV）再分峰；
   深度方向只比较相对变化，不做 nm 深度标定。
2. **分峰顺序**：先 C 1s 定荷电校正量 → F 1s 定 LiF/C–F 比例 → Li 1s、N 1s 交叉验证 Li₃N 与 LiF。
3. **四样品横向对比**：DALE50 vs DALE00（EMIMTFSI 的影响）、DALE50 vs DAE50（LiTFSI 的影响）、
   DALE50 vs CF DALE50（原位 vs 非原位固定），把成分差异与各自的循环衰减行为对起来。
4. 若外层含 Li 物种信号受空气暴露干扰严重，下次制样改用手套箱冲洗 + 真空转移。

## 原始数据

- `D:\Desktop\XPS\XPS-2-20125110-23634-155419-20261021_1.zip`（3.9 MB，未处理）
- 方法文档：`methods/xps-depth-profile.md`
- 制样记录：`experiments/2026-10-21-xps-sample-preparation-sei.md`

> 原始数据只保留在本地，记录本与 GitHub 上仅记录存放路径，不上传任何谱图数据文件。
