Repository: a917695138-lgtm/electrochromic-notebook

File: 实验记录本/methods/afm.md
---
type: method
title: "AFM测试"
system: "通用"
stage: "不适用"
tags: [AFM, 原子力显微镜, 形貌, 粗糙度, 形貌表征]
modified: "2026-06-02"
---

# 测试方法：AFM（原子力显微镜）

## 目的

表征薄膜/材料表面三维形貌、粗糙度及颗粒尺寸。

## 适用范围

电致变色薄膜、纳米颗粒薄膜及各类固体材料表面分析。

## 仪器与设备

| 仪器 | 型号 | 参数设置 |
|------|------|----------|
| AFM | 待确认 | 待确认 |

## 操作步骤

### 预约
1. 登录分析测试中心系统进行预约。
2. 按系统显示的测试地址前往。

### 制样
1. 薄膜样品：将薄膜沉积在平整基底（如ITO玻璃、FTO玻璃）上，样品表面需清洁无污染。
2. 粉末样品：将少量粉末分散于无水乙醇中，超声分散后滴在新鲜解理的云母片或硅片上，自然晾干。
3. 样品尺寸一般不超过1 cm × 1 cm，底面需平整以保证放置稳定。

### 测试
1. 选择合适的探针（接触模式用Si₃N₄探针，轻敲模式用Si探针）。
2. 将样品固定在样品台上（可用双面胶或真空吸附）。
3. 调节激光光斑至探针悬臂梁末端，调整四象限探测器使SUM值最大。
4. 进针至探针接近样品表面，设置扫描参数（扫描范围、扫描速率、PID反馈等）。
5. 选取感兴趣区域进行扫描成像。

## 常用模式

| 模式 | 特点 | 适用场景 |
|------|------|----------|
| 接触模式（Contact） | 探针与表面持续接触 | 硬质样品、原子级分辨 |
| 轻敲模式（Tapping） | 探针间歇性接触表面 | 软质薄膜、生物样品（推荐用于电致变色薄膜） |
| 非接触模式（Non-contact） | 探针不与表面接触 | 极软或粘性表面 |

## 关键参数

| 参数 | 典型范围 | 说明 |
|------|----------|------|
| 扫描范围 | 1 μm × 1 μm ~ 50 μm × 50 μm | 根据特征尺寸选择 |
| 扫描速率 | 0.5 ~ 2.0 Hz | 高速可预览，低速用于高质量成像 |
| 分辨率 | 256 × 256 或 512 × 512 | 分辨率越高成像越精细、耗时越长 |
| Setpoint | 根据模式设定 | 轻敲模式通常为自由振幅的60%~80% |

## 数据分析

1. 使用Gwyddion（开源）或NanoScope Analysis软件进行图像处理。
2. 常用分析指标：均方根粗糙度（Rq）、算术平均粗糙度（Ra）、颗粒/晶粒尺寸、截面高度分布。
3. 对图像进行Flatten处理以去除基底倾斜和扫描线噪声。

## 注意事项

- 轻敲模式为电致变色薄膜首选，避免接触模式划伤表面。
- 测试环境需减震，避免外界振动干扰成像。
- 探针为消耗品，注意检查探针状态，磨损后及时更换。
- 湿度较大时可能影响成像质量。

## 参考标准/文献

- GB/T 31227-2014 原子力显微镜测量纳米薄膜厚度的方法
- ISO 25178 表面纹理标准

File: 实验记录本/methods/eds.md
---
type: method
title: "EDS测试"
system: "通用"
stage: "不适用"
tags: [EDS, 能谱, 元素分析, SEM]
modified: "2026-06-02"
---

# 测试方法：EDS（能量色散X射线能谱）

## 目的

对材料微区进行元素种类与含量分析，确认电致变色材料的元素组成及掺杂情况。

## 适用范围

与SEM联用，适用于电致变色薄膜、粉末等固体样品的元素定性/半定量/定量分析。可检测元素范围：Be(4) ~ U(92)。

## 仪器与设备

| 仪器 | 型号 | 参数设置 |
|------|------|----------|
| SEM-EDS联用系统 | 与SEM同型号 | 加速电压15~20 kV，工作距离8~10 mm |

## 操作步骤

### 预约与测试位置
1. EDS与SEM共用同一设备，测试位置与SEM相同。
2. 预约SEM测试时同时注明需进行EDS分析。

### 制样
1. 制样方法与SEM一致。
2. 薄膜样品：直接粘贴在SEM样品台上，表面需导电（非导电薄膜需喷金/喷碳处理）。
3. 粉末样品：分散于无水乙醇中，滴在硅片或导电胶上，干燥后测试。
4. 注意：EDS分析区域表面应平整，以减少X射线吸收效应的影响。

### 测试模式

| 模式 | 说明 | 用途 |
|------|------|------|
| 点分析 | 在选定微区点进行元素分析 | 确认特定位置元素组成 |
| 线扫描 | 沿选定直线分析元素分布 | 观察界面元素扩散/梯度 |
| 面扫描（Mapping） | 在选定区域进行元素分布成像 | 观察元素空间分布均匀性 |

### 测试步骤
1. 在SEM中找到感兴趣区域，调整放大倍数和对焦。
2. 将加速电压提高至15~20 kV（确保激发目标元素的特征X射线）。
3. 调整工作距离至8~10 mm，探针电流适当增大。
4. 切换到EDS模式，采集能谱图。
5. 选择分析模式（点/线/面），设定采集时间（通常30~120 s）。
6. 采集完成后进行元素定性识别和定量计算。

## 数据分析

1. 使用EDS配套软件（如INCA、Aztec、TEAM等）进行分析。
2. 定性分析：识别谱图中各特征峰对应的元素。
3. 定量分析：选择ZAF或φ(ρz)校正方法，得到各元素的质量百分比和原子百分比。
4. Mapping数据可生成各元素的分布伪彩色图。

## 关键参数

| 参数 | 典型值 | 说明 |
|------|--------|------|
| 加速电压 | 15~20 kV | 需高于待测元素特征X射线临界激发能的1.5~2倍 |
| 工作距离 | 8~10 mm | 保证X射线探测器最佳采集效率 |
| 采集时间 | 30~120 s | 时间越长信噪比越好 |
| 死时间 | 20%~40% | 最佳死时间范围 |
| 探测深度 | ~1 μm | 信号来自样品表层 |

## 注意事项

- 轻元素（C、N、O等）定量误差较大，半定量参考即可。
- 非导电样品需喷碳（优于喷金，金的特征峰可能干扰其他元素）。
- 薄膜样品需注意基底信号干扰（如ITO玻璃的In、Sn、O信号）。
- 元素含量低于0.1 wt%时可能无法可靠检测。
- 谱峰重叠时需注意解卷积（如Ti Lα与N Kα部分重叠）。

## 参考标准/文献

- GB/T 17359-2012 电子探针和扫描电镜X射线能谱定量分析方法通则
- ISO 22309:2011 能谱定量分析

File: 实验记录本/methods/eis.md
---
type: method
title: "EIS 电化学阻抗谱测试与分析流程（Autolab NOVA 2.1）"
system: "通用"
stage: "不适用"
tags: [EIS, 电化学阻抗谱, Autolab, NOVA, 等效电路, 拟合, 离子电导, 电化学分析]
modified: "2026-11-04"
---

# 测试方法：EIS 电化学阻抗谱测试与分析流程

Autolab · NOVA 2.1｜含关键截图 · 操作单

## 目的与适用范围

测定电解质体系（如 DALE 系列）与器件的**离子电导、界面阻抗与电荷转移阻力**，通过等效电路拟合分离体相电阻与界面贡献，用于解释离子传输与界面稳定性差异。适用于固态 / 准固态电解质（DALE、DA 体系等）的离子电导与界面阻抗，以及完整器件的阻抗谱（变色层 / 电解质 / ATO 各界面贡献）。

## 资料来源（只登记位置，不上传文件）

| 类型 | 位置 |
|---|---|
| 教程视频 | https://www.bilibili.com/video/BV1fgK8zUEZS/?spm_id_from=333.1391.0.0&vd_source=c336829353cfeaac005ab4c1ff5e7b50 |
| 整理文本（含实验记录表，打印版） | `D:\Desktop\光谱电化学\EIS\EIS电化学阻抗谱分析流程_含关键截图_打印版_含实验记录表.docx` |

视频来源：【Autolab】瑞士万通电化学工作站 NOVA 2.1 EIS电化学阻抗谱测试拟合说明，作者：老cyy最稳，发布：2025-06-23，时长：13:08，整理：2026-10-14。根据视频画面及内嵌字幕整理；画面软件版本为 NOVA 2.1.4。截图均取自该视频，部分裁剪放大以突出操作区域（本页存于 `assets/eis-flow-01~11.png`）。标为"分析补充"的内容是规范化解释，标为"归档补充"的内容不是视频中的操作演示。

## 总体流程

准备程序 → 测 OCP 并链接偏压 → 设置 FRA → 查看 Nyquist/Bode → Window 选点 → 半圆估计初值 → 编辑电路 → 迭代拟合 → 核对参数与保存。

| 环节 | 视频时间 | 要完成的动作 |
|---|---|---|
| 程序与数据 | 00:16–01:04 | Open library；找到原始数据与 FRA 模板 |
| OCP 与偏压 | 01:08–02:50 | 添加 OCP；链接到 Apply 的 Potential |
| 测试参数 | 02:54–03:54 | 频率范围、点密度、扰动振幅 |
| 选点与图层 | 04:04–05:38 | Windower；保留原图，另建 5 号图 |
| 半圆与初值 | 05:40–06:44 | Electrochemical circle fit；Copy 描述 |
| 电路模型 | 06:46–08:20 | 依据曲线特征编辑等效电路 |
| 迭代拟合 | 08:22–09:58 | F5；固定/释放 Rs、Rp；F9 |
| 结果解释 | 10:00–13:04 | 读 Rs、Rp；限定比较条件与适用范围 |

使用重点：视频示例是三电极超电体系，展示"小半圆＋低频尾部"的拟合操作。等效电路和示例数值都不能直接当作待测样品的结论。

## 1 建立程序，测 OCP 并链接直流偏压

视频位置：00:16–02:50。打开 Open library，找到数据；在 Default procedures → Impedance spectroscopy 中选择 FRA impedance potentiostatic。此模板需要仪器具备相应 FRA 功能。

将 OCP 命令放在 Apply potential 前。示例程序顺序为 Autolab control → OCP → Apply → Cell on → Wait 5 s → FRA measurement → Cell off。

按 Ctrl 选中需要链接的命令，点击工具栏的链条图标进入 Edit links，将 OCP value 连接到 Apply 的 Potential。

**图 1｜01:35  链接 OCP value → Apply 的 Potential；这里传递的是测得的 OCP，而非一直使用固定的 0 V。**

![图 1](assets/eis-flow-01.png)

检查 OCP 的时间上限和 dE/dt 稳定判据。视频示例最多测量 60 s；作者强调可延长至 120 s 等，而达到时间上限不等于电位已稳定。

**图 2｜02:26  OCP 属性与程序顺序；示例测得 0.12576 V，Apply 随链接采用相同数值。**

![图 2](assets/eis-flow-02.png)

分析补充：EIS 应在相对稳定的工作点下进行。若 OCP 仍持续漂移，应延长平衡并检查体系；Wait 5 s 只是视频设置，不能代替稳定性确认。研究指定着色/漂白电位时，使用目标偏压并待状态稳定，而不是机械套用 OCP。

## 2 设置 FRA 测试参数

视频位置：02:54–03:54。选中 FRA measurement，在右侧 Properties 检查频率、步进方式和振幅。

**图 3｜03:38  FRA measurement 的完整参数区；界面为 100 kHz → 0.1 Hz，振幅显示 0.01 V RMS。**

![图 3](assets/eis-flow-03.png)

| 字段 | 视频画面/讲解 | 实际使用时的核对 |
|---|---|---|
| First applied frequency | 1E+05 Hz | 高频端为 100 kHz |
| Last applied frequency | 画面 0.1 Hz；口述可至 0.01 Hz | 是否充分覆盖慢过程；低频耗时更长 |
| Frequency step type | Points per decade | 按对数频率布点 |
| Number of frequencies | 10 per decade | 每个十倍频程 10 点 |
| Amplitude | 0.01 V RMS = 10 mV RMS | 同时记录单位与 RMS/峰值定义 |
| Wave type | Sine | 正弦扰动 |

口述示例：作者常用 0.01–10⁵ Hz，较简单体系可止于 0.1 Hz，并估计更低频测试约需 20 分钟。实际时长取决于频率下限、积分/周期数、仪器设置及稳定性，不能照搬这个时间。

分析补充：振幅用于在直流偏压附近施加小信号。以界面数值和单位为准，不混用 V、mV、峰值和 RMS。可用较小振幅复测验证线性；若阻抗随振幅明显变化，应调整测试条件。

## 3 查看曲线，选择拟合数据并保留原图

视频位置：04:04–05:38。视频结果区包含 Nyquist、Bode 以及 OCP 等图；Nyquist 横轴为 Z′，纵轴为 −Z″，坐标单位均为 Ω。

选中 FRA measurement，点击扳手图标并添加 Windower。进入 Boundaries 选择数据点；数据有效时优先使用完整范围。

**图 4｜04:42  Windower → Boundaries：选择参与后续处理的点。剔除点时记录频率、原因和范围。**

![图 4](assets/eis-flow-04.png)

检查极低频抖动、明显异常点及横轴下方的高频响应。不要仅因数据"不好看"就删除；应先检查漂移、接线和重复性。

进入 Windower 的 Plots，启用 Nyquist 并将 Plot number 指向新图层。视频建立 5 号图，以避免修改原始图。后续拟合输出也使用该图层。

**图 5｜05:28  Plots 中的 Plot number 字段：示例随后改为 5；编号只是本次演示的图层标识。**

![图 5](assets/eis-flow-05.png)

分析补充：按图上纵轴 −Z″ 判断符号。若曲线在横轴下方，则 −Z″＜0、Z″＞0，属于感性响应的候选特征；不能简单说成"原始虚部为负就是电感"。还需排查电缆及仪器寄生效应。

## 4 用半圆估计初值，建立拟合命令

视频位置：05:40–06:44。在 Windower 后分别添加 Electrochemical circle fit 和 Fit and simulation。前者估计半圆与初始参数，后者执行完整电路的非线性拟合。

进入 Electrochemical circle fit，放大高频半圆区域，选择能够代表弧线的数据点。半圆不完整或与扩散重叠时，初值的可信度会下降。

**图 6｜06:15  半圆选择结果及右侧 Copy 按钮；图中 Rs、Rp 等为初始估计，不是最终报告值。**

![图 6](assets/eis-flow-06.png)

点击 Copy。返回 Fit and simulation，将复制的信息粘贴到 Circuit description；该字段为空时不能直接开展拟合。

**图 7｜06:30  Circuit description 字段与 Edit 按钮；填入描述后再编辑模型。**

![图 7](assets/eis-flow-07.png)

将拟合/模拟曲线的输出目标设置为前一步建立的 5 号图，使原始数据与拟合结果能够叠加比较。

分析补充：圆拟合只是求初值的工具。视频演示选点较随意；正式分析需确保选点覆盖真实半圆，避免把低频尾部当作半圆。初值应结合高频截距、弧宽和材料/界面过程判断。

## 5 按物理过程编辑等效电路

视频位置：06:46–08:20。仅用半圆初始电路时曲线明显不匹配；作者在 Equivalent Circuit Editor 中加入 W、L 和 C。视频最终示例拓扑为：

`L — Rs — [(Rp — W) ∥ CPE] — C`

NOVA 示例 Circuit description：`[LR([RW]Q)C]`；其中 Q 为 CPE。

**图 8｜08:14  视频示例电路：L、Rs 串联；Rp 与 W 串联后和 CPE 并联；末端再串联 C。**

![图 8](assets/eis-flow-08.png)

| 元件 | 规范化理解（分析补充） |
|---|---|
| Rs | 串联欧姆电阻，可包含电解液、引线及接触等贡献；不宜全部称为接触电阻。 |
| Rp / Rct | 本示例对应界面电荷转移电阻；是否可称 Rct 取决于模型与体系。 |
| CPE（Q） | 常相位元件，描述非理想电容响应；参数为 Y₀、n，不能直接把 Y₀ 当电容。 |
| W | Warburg 元件，用于描述相应扩散过程；具体形式需与扩散边界相符。 |
| L / C | 分别描述模型中的感性、容性过程；应有实验和物理依据再加入。 |

分析补充：CPE 不是"扩散元件"的同义词。低频尾部不为 45°，也不能仅凭外观就添加电容"校正角度"；有限扩散、孔隙/分布效应和漂移等都可能改变形状。选择能解释主要过程的最简模型，避免堆叠元件。

## 6 初次拟合与固定/释放参数

视频位置：08:22–09:58。在电路编辑器中使用 F5（Run Fit and Simulation）首次拟合，检查曲线与右侧 Results。视频先出现 Convergence No，说明即便 χ²看似不大，也不能认为拟合成功。

| 动作 | 视频中的处理顺序 |
|---|---|
| 先检查 | 核对 Rs、Rp 初值及量级；明显异常值需处理 |
| 临时固定 | 选择 Rs、Rp 元件，在属性中勾选 Fixed |
| 继续拟合 | F9：Resume Fit and Simulation，先优化其余参数 |
| 释放参数 | 取消 Rs、Rp 的 Fixed，再按 F9 继续拟合 |
| 复查结果 | 检查叠加曲线、Convergence、χ²及参数合理性 |

**图 9｜09:08  选择 Rp 后显示参数属性及 Fixed；视频同时固定 Rs、Rp。此操作是改善初值/收敛的技巧。**

![图 9](assets/eis-flow-09.png)

分析补充：最终若保留固定参数，应报告固定值及依据。不能因为固定后"有了半圆"就接受结果；还要解除不必要的固定并复核。F9 改善结果不代表所选电路具有唯一性。

## 7 检查拟合质量，再解释 Rs 与 Rct

视频位置：09:44–13:04。视频在解除固定并继续拟合后，拟合线与数据点的对应关系改善，最终 Results 显示 Convergence Yes。

**图 10｜09:48  拟合曲线与数据点叠加；同时检查小半圆、低频尾部和高频段，不只看整体外观。**

![图 10](assets/eis-flow-10.png)

**图 11｜10:14  最终电路参数局部：示例 Rs≈1.13 Ω，Rp≈1.48 Ω；仅为视频示例值。**

![图 11](assets/eis-flow-11.png)

核对 Convergence、残差随频率是否存在系统偏差、χ²和参数量级。χ²受权重与算法定义影响，不设跨软件通用的单一合格阈值。

读取并报告 Rs、Rp/Rct、CPE 的 Y₀与 n，以及模型中其余元件；同时保留单位、拟合频率范围、约束与权重设置。

在相同电极配置、面积、电解液、温度和偏压/状态下比较样品。Rct 下降通常支持界面电荷转移改善，不能单独证明体相导电性提高。

用于电致变色样品的分析补充：分别在规定的着色/漂白电位与稳定状态下测量，记录预处理、保持时间、面积及循环次数。OCP 条件与偏压条件分开解释；两个半圆或分布特征明显时，应重新选择模型。

## 8 保存结果与打印记录单

归档补充：视频没有演示完整导出步骤。为使结果可复核，保存 NOVA 原始数据与处理命令；另存原始频率–Z′–Z″数据、拟合曲线、等效电路和参数表。根据当前 NOVA 版本使用对应保存/导出入口。

报告图至少包含：Nyquist 实验点＋拟合线、Bode 模值/相位、拟合电路；补充残差图或其他有效性检验（如 Kramers–Kronig）可提高可信度。

记录所有剔除点、固定参数、权重和拟合区间；保留未处理原始数据。比较样品时统一坐标和测试条件，避免只报告一个 Rct 数字。

## 实验记录表（每次测试可按此填写）

| 项目 | 记录 |
|---|---|
| 实验日期 / 开始 / 结束时间 | ____年__月__日 __时__分 至 __时__分 |
| 样品编号 / 操作者 | |
| 工作电极 / 有效面积 | |
| 对电极 / 参比电极 | |
| 电解液 / 浓度 / 温度 | |
| OCP 或指定偏压（注明参比） | |
| 预处理 / 状态 / 保持时间 | |
| 频率范围 / 点密度 | |
| 振幅及定义（RMS/峰值） | |
| 等效电路 / 描述 | |
| Rs / Rp(Rct) | ______ Ω / ______ Ω |
| CPE：Y₀（单位）/ n | |
| χ² / 收敛状态 / 固定参数 / 权重 | |
| 剔除点及理由 | |
| 原始数据 / 拟合结果保存位置 | |

提交结果前检查：

- 工作点稳定、振幅适当；原始数据、单位和测试条件完整。
- 电路有物理依据；拟合收敛、残差可接受；固定与剔除均有记录。
- 只在可比条件下讨论 Rct 变化；结论不超出模型与测量支持范围。

## 数据分析要点（本项目）

1. **先看 Nyquist 图谱形**：高频区的截距对应体相/电解质电阻，中频半圆对应界面电荷转移，低频斜线对应离子扩散（Warburg）。
2. **选等效电路**：按谱形选择 R(RC)、R(RC)(RC) 或带 Warburg 元件的电路，避免为了拟合度堆砌元件。
3. **换算离子电导**：由拟合得到的体相电阻 R 结合样品厚度与面积换算 σ = L / (R·A)。
4. **温度依赖**：若做了变温测试，用 Arrhenius 关系处理，得到活化能。

## 注意事项

- 测试前确认器件/样品几何参数（厚度 L、有效面积 A），否则无法换算电导率。
- 扰动振幅不宜过大，避免非线性响应；固态体系界面阻抗大，低频段需足够采集时间。
- 与 Raman（LiTFSI 解离程度）、XRD（结晶性）结果交叉印证，避免把阻抗变化单独归因于某一因素。

## 相关记录

- experiments/2026-10-15-group-meeting-and-eis-test.md
- experiments/2026-10-28-eis-dale-series-and-cracked-device-demo.md
- experiments/2026-10-10-raman-dale-and-dye-bath.md

File: 实验记录本/methods/ftir.md
---
type: method
title: "FTIR测试"
system: "通用"
stage: "不适用"
tags: [FTIR, 红外光谱, 官能团, 化学键, 分子结构分析]
modified: "2026-06-02"
---

# 测试方法：FTIR（傅里叶变换红外光谱）

## 目的

鉴定材料中的化学键和官能团，确认电致变色材料（特别是PBI染料、TiO₂@PBI复合物）的化学结构及相互作用。

## 适用范围

有机染料（PBI）、无机氧化物（TiO₂）、有机-无机复合材料及各类薄膜/粉末样品的化学结构分析。

## 仪器与设备

| 仪器 | 型号 | 参数设置 |
|------|------|----------|
| 傅里叶变换红外光谱仪 | 待确认 | 波数范围4000~400 cm⁻¹，分辨率4 cm⁻¹ |

## 操作步骤

### 预约
1. 登录分析测试中心系统进行预约。
2. 按系统显示地址前往测试。

### 制样

#### KBr压片法（粉末样品，透射模式）
1. 取约1~2 mg待测粉末样品，与约100~200 mg干燥KBr粉末在玛瑙研钵中混合研磨均匀。
2. KBr需预先在烘箱中120 ℃干燥2 h以上，除去水分。
3. 将混合粉末倒入压片模具中，在压片机上以8~10 MPa压力压制1~2 min。
4. 取出透明或半透明薄片，装入样品架待测。
5. 同时压制纯KBr薄片作为背景。

#### ATR模式（薄膜/块体样品）
1. 将样品直接压在ATR晶体（通常为金刚石或ZnSe）上。
2. 旋紧压杆使样品与晶体紧密接触。
3. 适用于薄膜、涂层及难以研磨的样品。

#### 液体池法（溶液样品）
1. 将样品溶解于合适溶剂中（常用CCl₄、CH₂Cl₂等无红外干扰溶剂）。
2. 注入液体池中待测。

### 测试
1. 先采集背景光谱（空气或纯KBr片）。
2. 放入样品，采集样品光谱。
3. 测试参数：波数范围4000~400 cm⁻¹，分辨率4 cm⁻¹，扫描次数16~32次。
4. 检查谱图信噪比，必要时增加扫描次数。

## 特征吸收峰参考

### TiO₂特征峰
| 波数范围 (cm⁻¹) | 归属 |
|------------------|------|
| 400~800 | Ti-O-Ti伸缩振动（宽峰） |
| 3400附近、1630附近 | 表面吸附水O-H伸缩和弯曲振动 |

### PBI（苝二酰亚胺）染料特征峰
| 波数范围 (cm⁻¹) | 归属 |
|------------------|------|
| 1690~1700 | 酰亚胺C=O伸缩振动 |
| 1650~1665 | 酰亚胺C=O伸缩振动（不对称） |
| 1590~1600 | 苝核C=C伸缩振动 |
| 1340~1360 | C-N伸缩振动 |
| 1240~1260 | C-O伸缩振动 |

### TiO₂@PBI复合物
- 重点观察PBI特征峰是否发生位移或强度变化，判断TiO₂与PBI之间的相互作用（如Ti-O-C键形成、氢键等）。
- 注意C=O峰是否向低波数位移（判断Ti⁴⁺与羰基氧的配位作用）。

## 关键参数

| 参数 | 典型值 | 说明 |
|------|--------|------|
| 波数范围 | 4000~400 cm⁻¹ | 中红外区 |
| 分辨率 | 4 cm⁻¹ | 常规分析足够，高分辨可选2 cm⁻¹ |
| 扫描次数 | 16~32次 | 次数越多信噪比越高 |
| 样品:KBr比例 | ~1:100 | 样品量过多导致峰饱和 |

## 注意事项

- KBr易吸潮，使用前务必干燥处理，研磨和压片操作尽量在红外灯下进行。
- 样品与KBr需研磨至充分均匀，避免散射损失。
- ATR模式下需注意晶体材料与样品的兼容性（硬质样品可能划伤晶体）。
- 谱图中CO₂双峰（~2350 cm⁻¹）和水峰（~3400、~1630 cm⁻¹）为常见干扰，需注意与样品信号区分。
- TiO₂在远红外区的吸收峰较强，中红外区可能信号较弱，需适当增加样品量或扫描次数。

## 参考标准/文献

- GB/T 6040-2019 红外光谱分析方法通则
- ASTM E1252 红外光谱定性分析标准

File: 实验记录本/methods/tem.md
---
type: method
title: "TEM测试"
system: "通用"
stage: "不适用"
tags: [TEM, 透射电镜, 形貌, 晶格, 形貌表征]
modified: "2026-05-28"
---

# 测试方法：TEM（透射电子显微镜）

## 目的

观察纳米材料的微观形貌、晶格条纹及选区电子衍射。

## 适用范围

TiO₂及其他纳米粉体/薄膜材料的微观结构分析。

## 仪器与设备

| 仪器 | 型号 | 参数设置 |
|------|------|----------|
| TEM | 待确认 | 待确认 |

## 操作步骤

### 预约
1. 登录分析测试中心系统进行预约。
2. 系统上显示测试地址，按地址前往。

### 制样（以TiO₂粉末为例）
1. 将TiO₂粉末放入瓷舟中，于马弗炉中烧制。
2. 取出烧制后的样品，用研钵研磨至细粉。
3. 取少量研磨后粉末，加入无水乙醇配成悬浊液。
4. 超声分散均匀后，用滴管吸取悬浊液滴在铜网上。
5. 自然晾干或红外灯下烘干，待测试。

## 关键参数

待补充（加速电压、放大倍数、模式等）。

## 注意事项

- 提前预约，注意系统上的测试地址。
- 铜网滴样浓度不宜过高，避免颗粒堆叠。

## 参考标准/文献

待补充。
