Repository: a917695138-lgtm/electrochromic-notebook

File: 实验记录本/db-data.json (part 1 of 6)
[{"folder": "experiments", "name": "2026-06-01-tio2-prep.md", "content": "---\ntype: \"experiment\"\ntitle: \"TiO₂层制备、PBI-Cl溶液配制及ATO双层制备\"\ndate: \"2026-06-01\"\nsystem: \"通用\"\nstage: \"制备\"\ndata_types: []\nstatus: \"completed\"\ntags: [TiO2, PBI-Cl, ATO, 打孔FTO, 双层ATO, 薄膜制备, 2层ATO]\nmodified: \"2026-06-10\"\n---\n\n# TiO₂层制备、PBI-Cl溶液配制及ATO双层制备\n\n## TiO₂层制备\n\n- 上午烧制TiO₂层若干片，分为打孔和非打孔两种FTO基底\n- **打孔FTO**：清洗前在FTO右侧打两个小孔，用于叠层后在手套箱内注入液态电解质\n- 非打孔FTO按常规流程处理\n- 烧制程序：30 ℃起始，10 ℃/min升温47 min至500 ℃，保温30 min\n\n## PBI-Cl溶液配制\n\n- 下午配制浓度为1M的PBI-Cl溶液\n- **溶质**：PBI-Cl，摩尔质量 856.35 g/mol\n- **实际称量**：6.35 mg\n- **溶剂**：DMF（N,N-二甲基甲酰胺）\n- **溶剂体积**：7.42 mL\n- 计算验证：6.35 mg ÷ 856.35 g/mol ÷ 7.42 mL ≈ 1.0 × 10⁻³ mol/L = **1M** ✓\n\n## ATO离子存储层制备（双层）\n\n- 按基础方法制备ATO层，采用**双层ATO**工艺：\n  1. 取100 μL ATO溶液，旋涂第一次（600 rpm, 15s → 1600 rpm, 15s, 3000 rpm/s）\n  2. 再用100 μL ATO溶液，旋涂第二次（同参数）\n  3. 旋涂完成后放入马弗炉烧制：30 ℃起始，5 ℃/min升温74 min至400 ℃，保温30 min\n\n## 备注\n\n- TiO₂层制备完后浸泡于PBI-Cl溶液中，进入24 h染浴"}, {"folder": "experiments", "name": "2026-06-02-post-dye.md", "content": "---\ntype: \"experiment\"\ntitle: \"PBI染浴后处理\"\ndate: \"2026-06-02\"\nsystem: \"通用\"\nstage: \"制备\"\ndata_types: []\nstatus: \"completed\"\ntags: [PBI, DCM冲洗, 后处理, 染浴, 染料配制与染浴]\nmodified: \"2026-06-10\"\n---\n\n# PBI染浴后处理\n\n## 操作\n\n- 对6月1日浸泡24 h后的TiO₂/PBI片子进行标准后处理\n- DCM（二氯甲烷）充分冲洗，去除未共价锚定的游离PBI\n- 110 ℃加热10 min，干燥并促进锚定结合\n\n## 后续\n\n- 后处理完成的片子用于6月3日的两种器件组装（打孔器件沙林膜封装 + 非打孔器件PMMA凝胶）"}, {"folder": "experiments", "name": "2026-06-03-pmma-gel.md", "content": "---\ntype: \"experiment\"\ntitle: \"PMMA凝胶电解质器件及沙林膜封装器件测试\"\ndate: \"2026-06-03\"\nsystem: \"液态电解质\"\nstage: \"制备\"\ndata_types: []\nstatus: \"completed\"\ntags: [PMMA凝胶, LiTFSI, DMF, CV, CA, 沙林膜, UV胶, 双面胶封装, 器件组装与封装, 沙林膜60μm, 空气基线]\nmodified: \"2026-06-29\"\n---\n\n# PMMA凝胶电解质器件及沙林膜封装器件测试\n\n## 器件一：打孔器件沙林膜封装\n\n- 对打孔FTO片子进行初步沙林膜（**60 μm**厚度）封装\n\n## 器件二：PMMA凝胶电解质器件\n\n- 使用非打孔的变色层和离子存储层片子\n- 用**100 μm**厚度的双面胶粘合两片FTO\n- 电解质：含**LiTFSI**的PMMA凝胶（溶剂DMF）\n\n## CV测试\n\n- 初始扫描范围：**0 V → -3 V**\n  - 分子可以正常还原到负二价\n  - 但**无法氧化回中性态**\n- 调整扫描范围：**0.5 V → -3 V**\n  - 可以回到中性态\n  - 负二价峰和负一价峰几乎在**0.3 V**时同时氧化消失\n\n## CA测试\n\n- 进行了CA（计时电流）测试，但**未保存光谱数据**\n\n## UV胶固化异常现象\n\n- 在制备过程中，**未加电压**时\n- 使用紫外灯照射固化封装用的UV胶（变色层用黑色胶带阻挡避光）\n- 照射一段时间后，器件呈现出**负二价的蓝色**\n- CV测试之后，蓝色消失\n- **怀疑**：凝胶电解质使变色层变色\n- 放置一夜后并未呈现蓝色\n- 但测试结束后，该器件光谱仍存在**负一价峰**\n\n## 小结\n\n- PMMA凝胶电解质器件制备简单，但电化学可逆性存在问题（还原后氧化不完全）\n- UV胶固化过程中的光致变色现象值得进一步关注\n- 负一价峰残留说明PBI未被完全氧化回中性态\n\n## 组会报告补充分析（2026-06-17）\n\n- 组会报告第8页备注进一步明确：PMMA/LiTFSI 凝胶器件在 -0.09 V 开始还原，-1.2 V 时基本还原，但继续增大负压时吸光度仍上升；回扫至 0.43 V 时 -2 价态才开始氧化，0.33 V 时基本氧化完全。\n- 因此，该体系需要施加正压才能充分氧化回去，说明氧化过程存在明显滞后，不能简单视为 0 V 附近可逆。\n- 报告中将该现象与文献中薄膜体系的行为相联系，并提出可能与离子存储层影响有关；后续应重点比较不同离子存储层容量、电荷平衡和界面阻抗对 -1/-2 价态回扫氧化的影响。\n- 报告备注补充该器件对比度仅 36.34%，响应时间与前期器件相差不大；主要瓶颈不是响应速度，而是对比度偏低和价态氧化不完全。\n- 紫外灯照射后变色、静置后未继续变色，说明异常更可能与 UV 照射/加热过程相关，而不是单纯由 PMMA 凝胶静置诱导；后续 UV 固化仍需遮挡变色层并减少 UV 胶与电解质接触。\n"}, {"folder": "experiments", "name": "2026-06-04-liquid-electrolyte.md", "content": "---\ntype: \"experiment\"\ntitle: \"打孔液态电解质器件测试及循环稳定性\"\ndate: \"2026-06-04\"\nsystem: \"液态电解质\"\nstage: \"测试与表征\"\ndata_types: [cycling, response_time]\nstatus: \"completed\"\ntags: [液态电解质, LiClO4, ACN, 手套箱, 打孔器件, CV, CA, 循环稳定性, UV胶, 循环稳定性测试, LiClO4-ACN, 打孔注液, 空气基线]\nmodified: \"2026-07-12\"\n---\n\n# 打孔液态电解质器件测试及循环稳定性\n\n## 器件封装（打孔型液态电解质器件）\n\n1. 将初步沙林膜封装的打孔器件放入**手套箱**内\n2. 注入 **LiClO₄ 的 ACN（乙腈）溶液** 作为液态电解质\n3. 用 **15×5 mm、厚度 1 mm 或 0.5 mm** 的玻璃片覆盖两个注液孔\n4. 在玻璃片边缘点上紫外胶（**TB3035b**）\n5. 紫外灯照射 **5 min** 初步固化\n6. 沙林膜所封装的四周也使用紫外胶封边一圈并固化\n\n## CV测试\n\n- 进行了CV（循环伏安）测试\n\n## CA响应时间测试\n\n- 进行了CA（计时电流）测试以获取响应时间\n- **问题**：光谱积分时间设置导致时间间隔为**0.8 s**\n- 从前同材料器件测试的着色时间为**0.2 s**，褪色时间为**0.4 s**\n- 0.8 s间隔超过器件实际响应时间，**难以获得准确的响应时间数据**\n\n## 循环稳定性测试（对比度衰减法）\n\n- CA放大模式，-2 V → 0 V\n- 高电压、低电压时间各**3 s**\n- 测试进程：\n  - 循环至**2000次**：重新扣除光谱基底，因器件放置角度变化，对比度反而上升（非真实性能提升）\n  - 继续测试至**4000次**\n- 具体数据待补充\n\n## 小结\n\n- 液态电解质器件封装工艺改进（打孔+手套箱注液+UV胶封孔）运行正常\n- 响应时间测试需调整光谱积分时间设置\n- 循环稳定性测试中基底扣除的重复性需注意，放置角度变化会引入误差\n\n## 组会报告补充分析（2026-06-17）\n\n- 组会报告第4页备注给出热熔胶封装液态 LiClO4/ACN 器件的对照数据：光学对比度 42.72%，着色时间 0.34 s，褪色时间 0.68 s；前 4000 次循环稳定性较好，但经过 24 h 过夜后稳定性明显下降。\n- 热熔胶封装性能下降的主要原因被归因于封装效果较差，高极性的 LiClO4/ACN 电解液挥发或逸散，从而导致光学性能下降并限制循环稳定性。\n- 组会报告第5页备注补充，打孔注液+盖玻片+UV胶封孔后，对比度为 44.52%，着色时间 0.2 s，褪色时间 0.4 s，初始响应和对比度与热熔胶封装接近或略优。\n- 但 UV 胶封装器件在循环稳定性中下降较快，约 3000 次循环后保持率降至 80%；同时电解液在紫外光照射下呈黄色，提示 UV 胶组分、UV 照射或其副产物可能对电解液/分子产生不利影响。\n- 组会报告第6页备注确认：未遮挡变色层时 UV 照射会使变色层颜色变淡，且越靠近光源越明显；后续固化必须遮挡变色层，并采用仅在盖玻片边缘缝隙少量点写 UV 胶的方式，避免 UV 胶进入电解液区域。\n"}, {"folder": "experiments", "name": "2026-06-06-re-test.md", "content": "---\ntype: \"experiment\"\ntitle: \"打孔液态电解质器件过夜后复测及8000次循环\"\ndate: \"2026-06-06\"\nsystem: \"液态电解质\"\nstage: \"测试与表征\"\ndata_types: [cycling, response_time]\nstatus: \"completed\"\ntags: [液态电解质, 循环稳定性, 对比度, 响应时间, 封装改善, 循环稳定性测试, 打孔注液, 空气基线]\nmodified: \"2026-06-29\"\n---\n\n# 打孔液态电解质器件过夜后复测及8000次循环\n\n## 器件静置稳定性\n\n- 过夜两天后重新测试6月4日的打孔液态电解质器件\n- **对比度在器件放置后并未急剧下降**\n- 对比从前使用热熔胶封装的方法，性能保持有显著提升\n- **推测原因**：封装方法的改善（手套箱注液 + UV胶封孔）有效防止了电解质泄露\n\n## 循环稳定性测试（续）\n\n- 继续CA循环测试\n- 测试至**8000次**时，对比度下降至原来的**80%以下**\n- 8000次后停止测试\n\n## 响应时间测试\n\n- 进行了循环后响应时间测试\n- 由于同样存在光谱积分时间间隔问题（0.8 s > 实际响应时间），**无法准确计算循环后的响应时间变化**\n- 需要在后续实验中调整光谱采集参数\n\n## 小结\n\n- 打孔+手套箱注液+UV胶封装工艺相比热熔胶封装，器件静置稳定性明显提升\n- 8000次循环后对比度保持率约80%\n- 响应时间测量受限于光谱积分时间设置，后续需优化（目标：时间间隔 ≤ 0.1 s）\n\n## 组会报告补充分析（2026-06-17）\n\n- 组会报告第7页给出 8000 次循环的完整对比度追踪：cycle 1 为 48.37，cycle 4000 为 54.93，cycle 4000 放置 48 h 后为 53.14，cycle 8000 为 46.35；相对 cycle 1 的保持率为 95.84%。\n- 2000 次循环处重新扣基底后对比度升至 58.74，后续保持率大于 100% 的区间应视为扣基底/放置角度引入的表观变化，而非真实性能提升。\n- 报告备注指出：改良工艺器件在前 4000 次循环中保持率缓慢下降，经历 48 h 放置后对比度并未明显下降，说明盖玻片+UV边缘封孔策略相较热熔胶显著改善了静置稳定性。\n- 六天后测试 8000 次循环器件时，响应时间未明显受影响，但对比度有所下降；备注中观察到电解液略微下降、变色层区域仅部分被电解液充满，提示沙林膜边缘仍可能是泄漏来源之一。\n- 后续封装优化重点应从“封孔”扩展到“全封闭边缘密封”，尤其关注沙林膜-玻璃界面长期循环/静置后的电解液保持能力。\n"}, {"folder": "experiments", "name": "2026-06-07-da50e-gel-device.md", "content": "---\ntype: \"experiment\"\ntitle: \"DA50%E凝胶电解质器件光谱电化学、CV/CA与循环稳定性测试\"\ndate: \"2026-06-07\"\nsystem: \"DALE体系\"\nstage: \"测试与表征\"\ndata_types: [cycling, response_time]\nstatus: \"completed\"\ntags: [DA50E凝胶, 光谱电化学, CV, CA, 对比度, 响应时间, 循环稳定性, 循环稳定性测试, DALE, 2层ATO, 空气基线]\nmodified: \"2026-06-29\"\n---\n\n# DA50%E凝胶电解质器件光谱电化学、CV/CA与循环稳定性测试\n\n## 实验目的\n\n评估 DA50%E 凝胶电解质器件的光谱电化学行为、CV/CA 响应、对比度、响应时间及循环稳定性。\n\n## 材料与器件\n\n| 试剂/材料 | 规格/配方 | 用量 | 备注 |\n|-----------|-----------|------|------|\n| DA50%E 凝胶电解质器件 | DA50%E 凝胶体系 | - | 用于光谱电化学、CV、CA 与循环测试 |\n\n## 测试内容\n\n1. 进行光谱电化学测试。\n2. 进行 CV 测试。\n3. 进行 CA 测试并计算对比度与响应时间。\n4. 继续进行循环稳定性测试。\n\n## 观察与结果\n\n- CV/光谱电化学测试中观察到 -2 价峰无法完全下降。\n- 初始对比度为 47%。\n- 循环后对比度大幅下降至 30%。\n- 由于对比度较小，响应时间较快，响应时间为 0.48 s。\n- 进行循环稳定性测试后，经过 5500 次循环，保持率与 500 次循环时相当。\n\n## 数据分析\n\n- -2 价峰无法完全下降说明器件在深度还原/氧化过程中存在不完全转化，可能导致循环后有效光学调制范围下降。\n- 对比度从 47% 降至 30%，说明循环后光学性能衰减明显。\n- 5500 次循环后的保持率与 500 次循环时相当，提示早期衰减后性能可能进入相对稳定平台。\n- 0.48 s 的响应时间可能部分受较低对比度影响，需结合更高对比度器件进一步比较。\n- 组会报告第10页补充，最大对比度出现在 757 nm 处，初始对比度为 47.89%；循环后 cycle 500 为 29.68，cycle 5500 为 30.96，保持率从 61.98% 小幅回升并稳定在约 64-65% 区间。\n- 因此该器件的主要衰减发生在最初 500 次循环内，后续 1000-5500 次循环阶段光学对比度基本稳定，说明 DA50%E 凝胶体系可能存在早期不可逆重排/润湿/价态残留过程，之后进入稳定平台。\n\n## 结论与下一步\n\n- DA50%E 凝胶电解质器件具有较快响应，但初始对比度不高且循环后下降明显。\n- 后续需重点优化 -2 价态的可逆转化程度，并比较不同变色层负载方式对对比度和循环保持率的影响。\n- 结合组会报告，后续分析不应只看 5500 次终点保持率，还应单独评估前 500 次快速衰减机制；建议在 1、50、100、300、500 次循环处增加光谱与 CV 追踪，以区分 PBI 价态残留、凝胶界面润湿和离子存储层电荷不匹配的贡献。\n"}, {"folder": "experiments", "name": "2026-06-09-tio2-film-prep.md", "content": "---\ntype: \"experiment\"\ntitle: \"TiO2制备样品数量记录\"\ndate: \"2026-06-09\"\nsystem: \"通用\"\nstage: \"制备\"\ndata_types: []\nstatus: \"completed\"\ntags: [TiO2, 制膜, 打孔, 无孔, 薄膜制备]\nmodified: \"2026-07-11\"\n---\n\n# TiO2制备样品数量记录\n\n## 实验目的\n\n记录本批 TiO2 样品制备数量，并区分无孔样品与打孔样品。\n\n## 材料与试剂\n\n| 试剂/材料 | 规格/纯度 | 用量 | 备注 |\n|-----------|----------|------|------|\n| TiO2 | - | - | 用于制备 TiO2 薄膜样品 |\n| FTO 基底 | 无孔/打孔 | 共 8 个 | 无孔 6 个，打孔 2 个 |\n\n## 实验步骤\n\n1. 制备 TiO2 样品。\n2. 按基底是否打孔进行分组记录。\n\n## 样品数量\n\n| 样品类型 | 数量 |\n|----------|------|\n| 无孔 TiO2 样品 | 6 个 |\n| 打孔 TiO2 样品 | 2 个 |\n| 合计 | 8 个 |\n\n## 观察与结果\n\n- 已完成 TiO2 样品制备。\n- 本批样品包括无孔样品 6 个、打孔样品 2 个。\n\n## 数据分析\n\n本记录为样品制备数量记录，暂无测试数据分析。\n\n## 结论与下一步\n\n后续测试、染浴或器件组装时应继续区分无孔样品与打孔样品。\n"}, {"folder": "experiments", "name": "2026-06-10-da50e-pbi-cl-supplement.md", "content": "---\ntype: \"experiment\"\ntitle: \"DA50%E器件8000次循环后补测、PBI-Cl/2ATO凝胶器件与新染浴器件测试\"\ndate: \"2026-06-10\"\nsystem: \"DALE体系\"\nstage: \"测试与表征\"\ndata_types: [cycling, response_time]\nstatus: \"completed\"\ntags: [DA50E凝胶, PBI-Cl, 染料配制, PMMA-LiTFSI, CV, CA, 响应时间, 循环稳定性, 染浴, 循环稳定性测试, DALE, 2层ATO, 空气基线]\nmodified: \"2026-07-12\"\nrelated:\n  - experiments/2026-06-06-re-test.md\n  - experiments/2026-06-07-da50e-gel-device.md\n---\n\n# DA50%E器件8000次循环后补测、PBI-Cl/2ATO凝胶器件与新染浴器件测试\n\n## 实验目的\n\n补充 2026-06-06 器件在 8000 次循环后的响应时间数据，记录 PBI-Cl 染料配制参数，并测试 PBI-Cl_2ATO_PMMA-LiTFSI 凝胶器件及新制 DA50%E 凝胶电解质器件的光谱电化学、CV、CA 与循环稳定性。\n\n## 材料与器件\n\n| 试剂/材料 | 规格/配方 | 用量 | 备注 |\n|-----------|-----------|------|------|\n| DA50%E 凝胶电解质器件 | 0606 器件，已循环 8000 次 | - | 离器件制备 6 天后补测响应时间 |\n| PBI-Cl 染料 | 目标浓度 1 × 10^-3 mol/L，DMF 溶剂 | 3.62 mg | 最终定容 4227 uL |\n| PBI-Cl_2ATO_PMMA-LiTFSI 器件 | PBI-Cl_2ATO_PMMA-LiTFSI，测试窗口 -3 至 0.5 V | - | UVGH，50 mV 条件 |\n| 新制 DA50%E 凝胶电解质器件 | 与前期相同凝胶电解质配方 | - | 变色层采用浸泡染浴方法 |\n\n## PBI-Cl 染料配制记录\n\n### 理论配方参数\n\n| 参数 | 数值 | 备注 |\n|------|------|------|\n| 染料名称 | PBI-Cl | - |\n| 摩尔质量 M | 856.35 g/mol | - |\n| 目标浓度 C | 1 × 10^-3 mol/L | - |\n| 目标配制体积 V | 4 mL | 4 × 10^-3 L |\n| 目标物质的量 n | 4 × 10^-6 mol | n = C × V |\n| 理论称量质量 m | 3.4254 mg | m = n × M |\n| 溶剂 | DMF | N,N-二甲基甲酰胺 |\n\n计算过程：\n\n```text\nn = C × V\n  = 1 × 10^-3 mol/L × 4 × 10^-3 L\n  = 4 × 10^-6 mol\n\nm = n × M\n  = 4 × 10^-6 mol × 856.35 g/mol\n  = 0.0034254 g\n  = 3.4254 mg\n```\n\n### 实际操作数据\n\n| 项目 | 实际数据 |\n|------|----------|\n| 实际称取 PBI-Cl 质量 | 3.62 mg |\n| 最终定容溶剂体积 | 4227 uL（4.227 mL） |\n\n### 实际浓度校核\n\n| 计算项 | 结果 |\n|--------|------|\n| 实际物质的量 | 3.62 mg ÷ 856.35 g/mol ≈ 4.227 × 10^-6 mol（即 4.227 × 10^-3 mmol） |\n| 最终实际浓度 | 4.227 × 10^-6 mol ÷ 4.227 × 10^-3 L ≈ 1.00 × 10^-3 mol/L |\n\n结论：实际浓度与目标浓度高度吻合。\n\n## 测试内容\n\n1. 补充 0606 器件 8000 次循环后的响应时间测试。\n2. 配制 PBI-Cl 染料溶液，并校核实际浓度。\n3. 对 PBI-Cl_2ATO_PMMA-LiTFSI 器件进行 CV 和 CA 测试。\n4. 新制 DA50%E 凝胶电解质器件，变色层改用浸泡染浴方法，进行光谱电化学、CA 与循环稳定性测试。\n\n## 观察与结果\n\n### 0606 器件 8000 次循环后补测\n\n- 文件/样品标记：CA_PBI-Cl_ATO_LiClO4-UVF_-20.5（8000C）。\n- 对比度为 32%。\n- 响应时间为 0.32 s。\n- 测试时距离器件制备已 6 天。\n\n### PBI-Cl_2ATO_PMMA-LiTFSI 器件\n\n- 补充 PBI-Cl_2ATO_PMMA-LiTFSI (-3-0.5) UVGH 50 mV 的 CV 和 CA 测试。\n- 从吸收峰光谱曲线观察：\n  - 在 -0.09 V 时开始还原。\n  - 在 -1.2 V 时基本还原。\n  - 随电压继续增大，吸光度仍继续上升。\n  - 回扫到 0.43 V 时，-2 价态才开始氧化。\n  - 回扫到 0.33 V 时，氧化基本完全。\n- 该体系必须施加正压才能氧化回去。\n- 循环结束后，-1 价峰无法完全氧化。\n- 对比度为 36.34%。\n- 着色时间为 0.34 s。\n- 褪色时间为 0.85 s。\n\n### 新制 DA50%E 凝胶电解质器件\n\n- 使用同样配方的 DA50%E 凝胶电解质重新制备器件。\n- 本次变色层采用浸泡染浴方法，因此对比度较高，为 64%。\n- 前期采用 100 μL 滴液方式时，对比度基本为 45-50%。\n- 光谱电化学测试结果：\n  - 着色时间为 1.04 s。\n  - 褪色时间为 0.56 s。\n  - 以上为 1000 次循环时数据。\n- 循环稳定性测试经过 13000 次循环后，保持率为 89.32%。\n\n## 数据分析\n\n- 0606 器件在 8000 次循环后的对比度为 32%，与此前循环后对比度下降趋势一致，但响应时间仍较快。\n- PBI-Cl_2ATO_PMMA-LiTFSI 器件需要正电压才能充分氧化，说明氧化回中性态存在动力学或热力学阻碍；循环后 -1 价峰残留提示可逆性不足。\n- 浸泡染浴方式显著提高了变色层负载量，使 DA50%E 凝胶电解质器件对比度提高到 64%。\n- 新制 DA50%E 器件在 13000 次循环后保持率为 89.32%，循环稳定性优于前期低对比度器件。\n- 组会报告第11页备注进一步确认，新制 DA50%E 器件在相同凝胶配方下，性能提升主要来自变色层采用浸泡染浴方法；100 μL 滴液方式通常只能得到 45-50% 对比度，而浸泡染浴可达到约 64%。\n- 组会报告第11页显示 13000 次循环保持率为 89.23%（备注中记录为 89.32%），两者差异很小，后续可统一按原始数据表/作图导出的数值确定最终报告值。\n- 与 2026-06-07 的 DA50%E 低负载器件相比，高负载浸泡染浴器件虽然着色时间变为 1.04 s、慢于 0.48 s，但换来了更高对比度和更好的长循环保持率，说明对比度-响应时间之间存在负载量权衡。\n\n## 结论与下一步\n\n- 浸泡染浴方法能显著提升对比度，并且在 DA50%E 凝胶电解质体系中仍保持较好的循环稳定性。\n- PBI-Cl_2ATO_PMMA-LiTFSI 体系的主要问题是氧化不完全，后续需优化电压窗口、电解质组成或离子传输条件。\n- 后续应系统比较 100 μL 滴液与浸泡染浴两种变色层负载方式在对比度、响应时间和循环保持率上的差异。\n- 结合组会报告，后续应把“变色层负载量”作为独立变量记录：至少记录染浴体积、浸泡时间、颜色深浅/吸附量、最大对比度波长、tc/tb 和循环保持率，以建立负载量与对比度、响应时间及稳定性的定量关系。\n"}, {"folder": "experiments", "name": "2026-06-15-ato-layer-prep.md", "content": "---\ntype: \"experiment\"\ntitle: \"ATO单层与双层样品制备编号记录\"\ndate: \"2026-06-15\"\nsystem: \"液态电解质\"\nstage: \"制备\"\ndata_types: []\nstatus: \"completed\"\ntags: [ATO, 单层, 双层, 制膜, 编号, 薄膜制备]\nmodified: \"2026-07-12\"\n---\n\n# ATO单层与双层样品制备编号记录\n\n## 实验目的\n\n记录本批 ATO 样品制备层数及对应样品编号，用于后续器件组装和性能对比。\n\n## 材料与试剂\n\n| 试剂/材料 | 规格/纯度 | 用量 | 备注 |\n|-----------|----------|------|------|\n| ATO 溶液 | - | - | 用于制备离子存储层 |\n| FTO 基底 | - | - | 按编号区分单层与双层样品 |\n\n## 实验步骤\n\n1. 制备 ATO 单层样品。\n2. 制备 ATO 双层样品。\n3. 按层数记录样品编号。\n\n## 样品编号\n\n| ATO 层数 | 样品编号 |\n|----------|----------|\n| 单层 | 8, 9, 10, 11, 12 |\n| 双层 | 2, 3, 4, 5, 6 |\n\n## 观察与结果\n\n- 已完成 ATO 单层样品制备，编号为 8, 9, 10, 11, 12。\n- 已完成 ATO 双层样品制备，编号为 2, 3, 4, 5, 6。\n\n## 数据分析\n\n本记录为 ATO 样品制备编号记录，暂无测试数据分析。\n\n## 结论与下一步\n\n后续器件组装或测试时，应按 ATO 层数和样品编号区分记录。\n"}, {"folder": "experiments", "name": "2026-06-16-dye-bath-uptake.md", "content": "---\ntype: \"experiment\"\ntitle: \"[含光谱电化学数据] 过量浸泡染浴提高二氧化钛吸附量及器件响应时间记录\"\ndate: \"2026-06-16\"\nsystem: \"液态电解质\"\nstage: \"测试与表征\"\ndata_types: [response_time]\nstatus: \"completed\"\ntags: [染浴, 二氧化钛, 吸附量, PBI-Cl, ATO, LiClO4, CA, 对比度, 响应时间, 响应时间测试, LiClO4-ACN, 空气基线]\nmodified: \"2026-07-15\"\nrelated:\n  - experiments/2026-06-10-da50e-pbi-cl-supplement.md\n---\n\n# [含光谱电化学数据] 过量浸泡染浴提高二氧化钛吸附量及器件响应时间记录\n\n## 实验目的\n\n比较 100 μL 溶液染浴方式与过量浸泡染浴方式对二氧化钛吸附量、器件颜色深浅和 CA 性能的影响。\n\n## 材料与器件\n\n| 试剂/材料 | 规格/配方 | 用量 | 备注 |\n|-----------|-----------|------|------|\n| 变色层/二氧化钛基底 | 前期同类器件 | - | 用于比较染浴方式 |\n| 染浴溶液 | 与前期相同体系 | 约前期 5 倍过量 | 采用浸泡方式 |\n| DA50%E 凝胶电解质器件 | DA50%E 凝胶体系 | - | 进行 CA 测试 |\n\n## 实验步骤\n\n1. 对比前期每个器件使用 100 μL 溶液染浴的方法。\n2. 本次改用过量浸泡方式，染浴溶液用量约为前期 5 倍。\n3. 观察器件颜色变化。\n4. 进行 CA 测试，记录对比度和响应时间。\n\n## 观察与结果\n\n- 采用过量浸泡染浴后，器件颜色明显更深。\n- 说明二氧化钛实际吸附量更大。\n- CA 测试显示：\n  - 对比度达到 63%。\n  - 着色时间为 1.04 s。\n  - 褪色时间为 0.56 s。\n\n## 光谱电化学响应时间数据补充\n\n**数据状态：已整理。** 本次补充来自 `响应时间CA_PBI-Cl_ATO_LiClO4-UVF_-20.5（jinpao）/响应时间数据.xlsx`，Excel 中 `max对比度` 工作表给出最大对比度波长和 Cycle 1-4 的 90% 响应时间结果。结构化 JSON 已同步到 `data/2026-06-16-dye-bath-response-time.json`。\n\n### 测试体系与关键结果\n\n| 项目 | 数值 |\n|---|---|\n| 样品/文件标记 | CA_PBI-Cl_ATO_LiClO4-UVF_-20.5（jinpao） |\n| 电压窗口 | -2 / 0.5 V |\n| 最大对比度波长 λmax | 594.77 nm |\n| 对比度范围 | 约 61.6-62.9% |\n| 稳定循环代表对比度 | 61.60%（Cycle 3） |\n| 全部循环平均响应时间 | τc = 1.16 s；τb = 0.58 s |\n| 稳定循环代表响应时间 | τc = 1.04 s；τb = 0.56-0.64 s |\n\n### Cycle 1-4响应时间汇总\n\n| Cycle | Coloring Contrast (%) | τc (s) | Bleaching Contrast (%) | τb (s) | 备注 |\n|---|---:|---:|---:|---:|---|\n| 1 | 62.92 | 1.44 | 61.81 | 0.56 | 初始着色较慢 |\n| 2 | 61.90 | 1.12 | 61.58 | 0.56 | 响应趋于稳定 |\n| 3 | 61.60 | 1.04 | 61.91 | 0.56 | 稳定循环代表值 |\n| 4 | 61.84 | 1.04 | 61.99 | 0.64 | 着色保持稳定，褪色略慢 |\n\n### 数据质量说明\n\n- 本次补充直接记录已处理 Excel 中的 90% 阈值结果，未重新解析原始光谱 txt。\n- Cycle 1 的着色时间为 1.44 s，明显慢于后续循环；Cycle 3-4 着色时间稳定为 1.04 s。\n- 旧记录中的“对比度 63%、着色 1.04 s、褪色 0.56 s”与本次 Excel 汇总基本一致；其中 63% 更接近首圈最大值，后续横向比较优先采用稳定循环代表对比度 61.60%。\n\n## 数据分析\n\n- 与 100 μL 溶液染浴相比，过量浸泡可提高二氧化钛上的染料/变色分子吸附量，使颜色更深并提升对比度。\n- 首圈最大对比度约 63%，稳定循环代表对比度为 61.60%，与 2026-06-10 新制 DA50%E 浸泡染浴器件的 64% 接近，说明该工艺提升具有可重复性。\n- 响应时间数据补充后可见，后续稳定循环中着色时间约 1.04 s，褪色时间约 0.56-0.64 s；全部循环平均为 τc = 1.16 s、τb = 0.58 s。\n- 与较低负载/低对比度器件相比，该器件可能牺牲了一部分响应速度，但光学调制幅度明显提高。\n- 组会报告第12页备注补充，本次过量浸泡染浴体积约为 100 μL 滴液法的 4-5 倍；颜色明显更深，说明 TiO2 实际吸附量增加，而不是单纯由测试误差导致对比度升高。\n- 过量浸泡对比度达到约 63%，远高于前一种 100 μL 染浴方法，支持“TiO2 上 PBI-Cl 负载不足是前期对比度受限因素之一”的判断。\n- 该结果也提示后续不能只记录是否染浴，应记录溶液体积/液面覆盖情况/浸泡方式，否则不同器件之间的 PBI 负载量不可比。\n\n## 结论与下一步\n\n- 过量浸泡染浴是提升二氧化钛吸附量和器件对比度的有效方法。\n- 后续可继续优化浸泡时间、染浴浓度和溶液体积，以平衡高对比度、快速响应和循环稳定性。\n- 结合组会报告，下一步建议将 100 μL、4-5 倍过量浸泡以及更长浸泡时间作为分组变量，并用 UV-vis 脱附法或吸收峰强度对 PBI-Cl 负载量进行半定量，避免只用肉眼颜色深浅判断吸附量。\n"}, {"folder": "experiments", "name": "2026-06-17-da-emimtfsi-gel-response-time.md", "content": "---\ntype: \"experiment\"\ntitle: \"[含光谱电化学数据] 2026-06-17 DA/EMIMTFSI 固态电解质器件响应时间\"\ndate: \"2026-06-17\"\nsystem: \"DALE体系\"\nstage: \"测试与表征\"\ndata_types: [response_time]\nstatus: \"completed\"\ntags: [响应时间, DA凝胶, EMIMTFSI, PBI-Cl, 二价峰, 响应时间测试, DALE, 2层ATO, 空气基线]\nmodified: \"2026-07-15\"\nrelated:\n  - experiments/2026-06-07-da50e-gel-device.md\n  - plans/2026-06-24-da-gel-optimization-design.md\n---\n\n# 实验记录：2026-06-17 DA/EMIMTFSI 固态电解质器件响应时间测试\n\n## 数据来源\n\n本记录整理 2026-06-17 测试的 DA 固态电解质器件响应时间数据。器件变量包括 EMIMTFSI 离子液体含量 50% / 70%，以及器件测试或制备时是否使用夹子夹持两片 FTO 与中间固态电解质。\n\n处理方法为光谱电化学响应时间分析：读取 CA Excel 中 D2 的 `t0`，按光谱文件积分时间与平均次数计算 `dt = 0.16 s`，将吸光度转换为透过率，并采用实测 90% 阈值交叉法计算着色时间 `tau_c` 与褪色时间 `tau_b`。\n\n## 峰位选择说明\n\nPBI-Cl 一价峰在 756-761 nm 附近也有较大透过率变化。为比较 DA 二价峰响应，本批数据除 70% 夹持样品外，均需限制最大对比度搜索窗口为 `540-680 nm`。该窗口内最大值落在 590-604 nm 附近；若使用默认 `300-800 nm` 全范围，50% 样品会被 760 nm 附近一价峰误选。\n\n## 处理结果汇总\n\n| 样品 | EMIMTFSI 含量 | 夹持状态 | 光谱数 | 选峰窗口 | 二价峰波长 (nm) | 最大对比度 (%) | 代表对比度 (%) | 代表循环 | tau_c (s) | tau_b (s) | 备注 |\n|---|---:|---|---:|---|---:|---:|---:|---|---:|---:|---|\n| CA ASL+DA70%E 夹 -2-1 | 70% | 夹 | 332 | 540-680 nm / 300-800 nm 均一致 | 591.71 | 51.06 | 44.21 | Cycle 2 | 0.4568 | 1.3818 | 70% 夹持样品未被 760 nm 一价峰误选 |\n| CA ASL+DA50%E 未夹 -2-1 | 50% | 未夹 | 353 | 540-680 nm | 603.18 | 52.98 | 47.12 | Cycle 2 | 0.4561 | 1.1453 | 全范围会误选 756.67 nm，54.24% |\n| CA ASL+DA50%E 未夹2 -2-1 | 50% | 未夹 | 315 | 540-680 nm | 603.95 | 55.57 | 52.78 | Cycle 3 | 0.4559 | 0.6391 | 全范围会误选 761.16 nm，57.26% |\n| CA ASL+DA50%E 夹 -2-1 | 50% | 夹 | 316 | 540-680 nm | 597.07 | 49.42 | 44.08 | Cycle 2 | 0.4695 | 1.0965 | 全范围会误选 760.41 nm，50.46% |\n\n## 每圈响应时间\n\n### CA ASL+DA70%E 夹 -2-1\n\n| Cycle | tau_c (s) | tau_b (s) | 着色对比度 (%) | 褪色对比度 (%) |\n|---:|---:|---:|---:|---:|\n| 1 | 0.3481 | 1.3486 | 50.8582 | 44.1399 |\n| 2 | 0.4568 | 1.3818 | 44.2098 | 43.8534 |\n| 3 | 0.3662 | 1.4115 | 43.8360 | 43.8360 |\n| 4 | 0.4568 | 4.5973 | 43.8186 | 48.3900 |\n\n### CA ASL+DA50%E 未夹 -2-1\n\n| Cycle | tau_c (s) | tau_b (s) | 着色对比度 (%) | 褪色对比度 (%) |\n|---:|---:|---:|---:|---:|\n| 1 | 0.3507 | 1.1180 | 52.8320 | 47.1323 |\n| 2 | 0.4561 | 1.1453 | 47.1177 | 46.8721 |\n| 3 | 0.3647 | 1.1601 | 46.8135 | 46.8135 |\n| 4 | 0.4562 | 4.5602 | 46.8282 | 51.8277 |\n\n### CA ASL+DA50%E 未夹2 -2-1\n\n| Cycle | tau_c (s) | tau_b (s) | 着色对比度 (%) | 褪色对比度 (%) |\n|---:|---:|---:|---:|---:|\n| 1 | 0.4632 | 0.5982 | 55.4057 | 53.1958 |\n| 2 | 0.3648 | 0.6823 | 53.1696 | 52.7642 |\n| 3 | 0.4559 | 0.6391 | 52.7774 | 52.6429 |\n| 4 | 0.3662 | 1.0830 | 52.6033 | 54.1000 |\n\n### CA ASL+DA50%E 夹 -2-1\n\n| Cycle | tau_c (s) | tau_b (s) | 着色对比度 (%) | 褪色对比度 (%) |\n|---:|---:|---:|---:|---:|\n| 1 | 0.4424 | 1.0142 | 49.2620 | 44.1259 |\n| 2 | 0.4695 | 1.0965 | 44.0812 | 43.9648 |\n| 3 | 0.4468 | 0.9788 | 43.9047 | 43.9047 |\n| 4 | 0.4696 | 2.4878 | 43.9348 | 46.9251 |\n\n## 数据质量说明\n\n1. 50% 样品在 756-761 nm 附近的一价峰对比度略高于二价峰，因此不能用 `300-800 nm` 全范围自动最大值作为响应时间波长。\n2. 70% 夹持样品在 `300-800 nm` 与 `540-680 nm` 下均选到 591.71 nm，说明该样品不受 760 nm 一价峰误选影响。\n3. 多数组别第 4 圈褪色时间偏长，可能与末段保持时间、检测边界或最后一个循环不完整有关；代表值优先采用中间稳定循环。\n4. 最大对比度受首圈较高调制幅度影响，汇总表同时给出代表循环对比度；后续横向比较优先采用代表对比度。\n5. `CA ASL+DA50%E 未夹2 -2-1` 的二价峰代表对比度最高，为 52.78%，且代表褪色时间最快，为 0.6391 s。\n\n## 初步结论\n\n在 2026-06-17 这批 DA/EMIMTFSI 固态电解质器件中，50% 未夹样品之间存在器件差异：第二个未夹器件同时表现出最高二价峰代表对比度和最快褪色响应。50% 夹持样品的代表着色时间与未夹样品接近，但二价峰代表对比度较低。70% 夹持样品的二价峰位置清晰在 591.71 nm，代表着色时间约 0.46 s，褪色时间约 1.38 s。\n\n后续比较 50% 与 70% EMIMTFSI 含量时，应统一采用 DA 二价峰窗口 `540-680 nm` 或固定在 590/603/645 nm 附近的特征波长，避免 760 nm 附近 PBI-Cl 一价峰干扰。\n\n## 附件位置\n\n- 70% 夹持结果：`D:/Desktop/光谱电化学/1 YFW/260617 ASL+DAP+70%E 夹 260605/数据处理/响应时间_CA ASL+DA70%E 夹 -2-1/响应时间数据.xlsx`\n- 50% 未夹结果：`D:/Desktop/光谱电化学/1 YFW/260617 ASL+DAP+50%E 未夹 260613/数据处理/响应时间_CA ASL+DA50%E 未夹 -2-1/响应时间数据_二价峰540-680nm.xlsx`\n- 50% 未夹2结果：`D:/Desktop/光谱电化学/1 YFW/260617 ASL+DAP+50%E 未夹 260613/数据处理/响应时间_CA ASL+DA50%E 未夹2 -2-1/响应时间数据_二价峰540-680nm.xlsx`\n- 50% 夹持结果：`D:/Desktop/光谱电化学/1 YFW/260617 ASL+DAP+50%E 夹 260613/数据处理/响应时间_CA ASL+DA50%E 夹 -2-1/响应时间数据_二价峰540-680nm.xlsx`\n"}, {"folder": "experiments", "name": "2026-06-30-tio2-film-device-test.md", "content": "---\ntype: \"experiment\"\ntitle: \"[含光谱电化学数据][含循环稳定性数据] TiO2薄膜制备与6.16样品放置后再测试记录\"\ndate: \"2026-06-30\"\nsystem: \"液态电解质\"\nstage: \"测试与表征\"\ndata_types: [response_time, cycling]\nstatus: \"completed\"\ntags: [TiO2, 刮涂, 打孔, 无孔, 液态电解质, PBI-Cl, LiClO4, ATO, 双层ATO, 条件筛选, 响应时间, 循环稳定性, 放置稳定性, 响应时间测试, LiClO4-ACN, 空气基线]\nmodified: \"2026-07-15\"\nrelated:\n  - experiments/2026-06-16-dye-bath-uptake.md\n  - experiments/2026-07-04-ato-liquid-device-spincoat.md\n---\n\n# [含光谱电化学数据][含循环稳定性数据] TiO2薄膜制备与6.16样品放置后再测试记录\n\n## 实验目的\n\n记录上午 TiO2 薄膜刮涂制备分组，以及下午液态电解质器件测试安排。\n\n## 上午：TiO2薄膜制备（刮涂）\n\n### 打孔样品分组\n\n本批共 6 个打孔样品。原始记录中列出单层、双层、三层和“刮 1 层再补涂”分组；其中编号 14 根据 2026-07-01 厚度测试表补入“刮 1 层再补涂”组。\n\n| 薄膜刮涂层数/工艺 | 样品编号 | 数量 |\n|-------------------|----------|------|\n| 单层 | 2, 3, 4 | 3 |\n| 双层 | 6 | 1 |\n| 三层 | 9 | 1 |\n| 刮 1 层再补涂 | 14 | 1 |\n| 合计 | 2, 3, 4, 6, 9, 14 | 6 |\n\n### 无孔样品分组\n\n| 工艺 | 样品编号 | 备注 |\n|------|----------|------|\n| 多层补涂 | 77, 75 | - |\n| 一层 | 76, 73 | - |\n\n## 下午：器件测试\n\n| 测试对象 | 内容 | 备注 |\n|----------|------|------|\n| 6.16 过量浸泡染浴样品 | 放置 14 天后响应时间再测试 | 文件标记：CA_PBI-Cl_ATO_LiClO4-UVF_-20.5（jinpao）（20260630） |\n| 6.16 过量浸泡染浴样品 | 放置 14 天后循环稳定性测试 | 周期段：1-10 与 490-500 |\n\n### 6.16样品放置14天后响应时间再测试\n\n**数据状态：已处理。** 本次补充来自 2026-06-30 对 2026-06-16 过量浸泡染浴样品的再测试。响应时间处理输出已保存为 `响应时间_CA_PBI-Cl_ATO_LiClO4-UVF_-20.5（jinpao）（20260630）/响应时间数据.xlsx`，结构化 JSON 已同步到 `data/2026-06-30-0616-sample-aging-response-time.json`。\n\n#### 测试体系与关键结果\n\n| 项目 | 数值 |\n|---|---|\n| 样品/文件标记 | CA_PBI-Cl_ATO_LiClO4-UVF_-20.5（jinpao）（20260630） |\n| 样品来源 | 2026-06-16 过量浸泡染浴样品，放置 14 天后再测试 |\n| 电压窗口 | -2 / 0.5 V |\n| 光谱文件数 | 707 |\n| 最大对比度波长 λmax | 587.12 nm |\n| 整段最大透过率差值 | 36.52% |\n| 代表循环对比度 | 35.11%（Cycle 2） |\n| 代表响应时间 | τc = 0.2756 s；τb = 0.2773 s |\n| 全部循环平均响应时间 | τc = 0.2884 s；τb = 0.2681 s |\n\n#### Cycle 1-4响应时间汇总\n\n| Cycle | Coloring Contrast (%) | τc (s) | Bleaching Contrast (%) | τb (s) | 备注 |\n|---|---:|---:|---:|---:|---|\n| 1 | 35.56 | 0.2772 | 35.29 | 0.2690 | 响应较快 |\n| 2 | 35.11 | 0.2756 | 35.39 | 0.2773 | 代表循环 |\n| 3 | 35.33 | 0.3332 | 35.33 | 0.2856 | 着色略慢 |\n| 4 | 35.22 | 0.2675 | 35.92 | 0.2406 | 褪色最快；褪色平台延伸到测试末端 |\n\n#### 数据质量说明\n\n- 本次处理使用原始电化学 Excel 和匹配光谱 txt 文件重新生成三页响应时间数据表。\n- D2 参考时间 t0 = 2.739119993084387 s；积分时间 16000 μs，平均次数 6，光谱间隔 dt = 0.096 s。\n- Cycle 4 的褪色终点延伸到测试末端，但 90% crossing 出现较早，因此 τb 仍可作为参考。\n- 整段最大透过率差值保留为峰值信息；与 6.16 初始样品横向比较时，优先采用代表循环对比度。\n- 与 2026-06-16 初始测试相比，放置后对比度明显下降，但响应时间明显缩短。\n\n### 6.16样品放置14天后循环稳定性\n\n**数据状态：已处理。** 本次循环稳定性使用 `cycling-stability` skill 处理 1-10 与 490-500 两个周期段。处理输出为 `0616样品放置14天后循环稳定性_总数据.xlsx`，结构化 JSON 已同步到 `data/2026-06-30-0616-sample-aging-cycling-stability.json`。\n\n保持率计算中特别引入 2026-06-16 放置前数据作为基准：放置前对比度取 `data/2026-06-16-dye-bath-response-time.json` 中的 `max_coloring_contrast_percent = 62.92%`。\n\n#### 循环稳定性结果汇总\n\n| 周期段 | 平台中位对比度 (%) | 相对6.16放置前保持率 (%) | 相对6.30放置后初段保持率 (%) | IQR | 使用switch数 | 方法 |\n|---|---:|---:|---:|---:|---:|---|\n| 1-10 | 34.448 | 54.75 | 100.00 | 0.094 | 20 | platform-median |\n| 490-500 | 32.749 | 52.05 | 95.07 | 0.301 | 20 | platform-median |\n\n#### 保持率解释\n\n- 若只看 6.30 放置后当天内部循环，490-500 周期段相对 1-10 周期段保持率为 **95.07%**，说明放置后继续循环 500 次的额外衰减较小。\n- 若以 2026-06-16 放置前对比度 62.92% 为基准，放置 14 天后的 1-10 周期段保持率为 **54.75%**，490-500 周期段为 **52.05%**。\n- 因此主要衰减来自 6.16 到 6.30 的放置过程，而不是 6.30 当天 1-10 到 490-500 的循环过程。\n\n### 双层ATO液态器件不同测试条件响应时间筛选\n\n**数据状态：已整理。** 该数据来自 2026-06-30 另一只液态双层 ATO 器件，用于比较不同电压窗口和脉冲时长下的响应时间变化。处理结果保存在 `不同测试条件 响应时间.xlsx` 的 `结果汇总` 工作表中，结构化 JSON 已同步到 `data/2026-06-30-double-ato-condition-response-time.json`。\n\n#### 测试目的与背景\n\n| 项目 | 内容 |\n|---|---|\n| 器件变量 | 双层 ATO 离子存储层 |\n| 测试目的 | 比较不同施加电压和脉冲时长对着色/褪色响应时间的影响 |\n| 观察动机 | 本批双层 ATO 器件出现“着色时间远大于褪色时间”的不对称响应 |\n| 后续关联 | 该现象促成 2026-07-04 单层/双层 ATO 在不同测试条件下的对比实验 |\n\n#### 结果汇总表\n\n| 测试条件 | 稳定循环光学对比度 ΔT (%) | 着色时间 τc (s) | 褪色时间 τb (s) | τc/τb | 综合评价 |\n|---|---:|---:|---:|---:|---|\n| -2/0 V，5 s | 52.61 | 2.18 | 0.26 | 8.38 | 对比度高，褪色充分，着色基本充分 |\n| -2/0 V，3 s | 50.91 | 1.83 | 0.21 | 8.71 | 时间短，但着色不够充分 |\n| -2/+0.5 V，5 s | 52.72 | 2.07 | 0.24 | 8.63 | 综合最好 |\n| -2/+0.5 V，3 s | 51.09 | 1.68 | 0.12 | 14.00 | 褪色最快，但着色不够充分 |\n\n#### 循环级数据\n\n| 条件 | Cycle | ΔT着色 (%) | τc (s) | ΔT褪色 (%) | τb (s) | 备注 |\n|---|---:|---:|---:|---:|---:|---|\n| -2/0 V，5 s | 1 | 52.79 | 2.857 | 52.08 | 0.264 | - |\n| -2/0 V，5 s | 2 | 52.57 | 2.258 | 52.57 | 0.283 | - |\n| -2/0 V，5 s | 3 | 52.61 | 2.184 | 52.61 | 0.288 | - |\n| -2/0 V，5 s | 4 | 52.65 | 2.087 | 52.65 | 0.212 | - |\n| -2/0 V，3 s | 1 | 49.78 | 2.158 | 49.21 | 0.245 | - |\n| -2/0 V，3 s | 2 | 50.83 | 1.873 | 50.69 | 0.188 | - |\n| -2/0 V，3 s | 3 | 50.86 | 1.842 | 50.86 | 0.257 | - |\n| -2/0 V，3 s | 4 | 51.03 | 1.779 | 51.03 | 0.188 | 3 s窗口；取到末尾时褪色 ΔT = 51.45%、τb = 0.190 s |\n| -2/+0.5 V，5 s | 1 | 52.95 | 2.675 | 52.24 | 0.223 | - |\n| -2/+0.5 V，5 s | 2 | 52.70 | 2.160 | 52.56 | 0.262 | - |\n| -2/+0.5 V，5 s | 3 | 52.66 | 2.077 | 52.80 | 0.279 | - |\n| -2/+0.5 V，5 s | 4 | 52.81 | 1.962 | 52.81 | 0.187 | 5 s窗口；取到末尾时褪色 ΔT = 53.38%、τb = 0.190 s |\n| -2/+0.5 V，3 s | 1 | 49.81 | 2.068 | 49.10 | 0.153 | - |\n| -2/+0.5 V，3 s | 2 | 51.03 | 1.733 | 50.88 | 0.092 | - |\n| -2/+0.5 V，3 s | 3 | 51.00 | 1.686 | 51.00 | 0.163 | - |\n| -2/+0.5 V，3 s | 4 | 51.25 | 1.610 | 51.25 | 0.092 | 3 s窗口；取到末尾时褪色 ΔT = 51.81%、τb = 0.094 s |\n\n#### 结果分析\n\n- 双层 ATO 器件在四组条件下均表现出明显的着色/褪色不对称：着色约 **1.68-2.18 s**，褪色仅约 **0.12-0.26 s**。\n- 缩短脉冲时间从 5 s 到 3 s 会降低表观着色时间，但同时出现着色不够充分的问题，对比度略低。\n- 将褪色端电压由 0 V 提高到 +0.5 V 后，5 s 条件下综合表现最好；3 s 条件下褪色最快，但 τc/τb 比值最大，说明响应不对称仍未解决。\n- 初步判断该异常不应只归因于电压窗口，双层 ATO 的离子存储容量、界面电荷平衡或电荷补偿速度也可能共同影响着色过程；因此后续需要比较单层/双层 ATO。\n\n### DAE50 未夹不同尺寸腔体响应时间重算\n\n**数据状态：已重算并整理。** 该数据来自 2026-06-30 对 2026-06-18 制备的 DAE50（50% EMIMTFSI）未夹固态电解质器件的不同双面胶腔体尺寸测试。原始汇总工作簿为 `响应时间 DAE50 不同尺寸xlsx.xlsx`，按统一口径重算后的结果已保存为 `响应时间_DAE50_不同尺寸_按二价峰重算结果.xlsx`，结构化 JSON 已同步到 `data/2026-06-30-dae50-size-response-time.json`。\n\n#### 测试体系与处理口径\n\n| 项目 | 内容 |\n|---|---|\n| 器件体系 | DA 固态电解质，50% EMIMTFSI，未夹 |\n| 腔体设计 | 双面胶围成腔体；比较 11 x 11 mm 与 11 x 16 mm |\n| 变色层尺寸 | 约 10 x 10 mm |\n| 电压与脉冲 | -2 / +1 V，5 s |\n| 选峰窗口 | DA 二价峰窗口 540-680 nm |\n| 响应时间算法 | 透过率 T% 曲线开始突变的平台末端作为起点，实测 90% 阈值，两点线性插值 |\n| 采样间隔 | dt = 0.096 s |\n\n#### 结果汇总\n\n| 样品 | 腔体尺寸 | 二价峰波长 (nm) | 最大对比度 (%) | 代表对比度 (%) | 推荐代表循环 | τc (s) | τb (s) | Cycle 2-4 平均 τc (s) | Cycle 2-4 平均 τb (s) |\n|---|---|---:|---:|---:|---|---:|---:|---:|---:|\n| 1# | 11 x 11 mm | 594.77 | 51.22 | 47.78 | Cycle 2 | 0.4549 | 0.3759 | 0.4491 | 0.3964 |\n| 2# | 11 x 16 mm | 597.07 | 50.19 | 46.40 | Cycle 3 | 0.3625 | 0.2732 | 0.3314 | 0.3059 |\n| 3# | 11 x 16 mm | 595.54 | 52.64 | 48.14 | Cycle 3 | 0.4163 | 0.3617 | 0.3896 | 0.3597 |\n\n#### 每圈响应时间\n\n| 样品 | Cycle | τc (s) | τb (s) | 着色对比度 (%) | 褪色对比度 (%) | 备注 |\n|---|---:|---:|---:|---:|---:|---|\n| 1# 11 x 11 mm | 1 | 0.9004 | 0.3614 | 50.87 | 47.64 | Cycle 1 偏慢，作为初始调理圈 |\n| 1# 11 x 11 mm | 2 | 0.4549 | 0.3759 | 47.78 | 47.28 | 代表循环 |\n| 1# 11 x 11 mm | 3 | 0.4435 | 0.3848 | 47.33 | 47.08 | - |\n| 1# 11 x 11 mm | 4 | 0.4490 | 0.4284 | 47.11 | 47.11 | 末段较长，但 90% 响应仍可取 |\n| 2# 11 x 16 mm | 1 | 0.5638 | 0.3216 | 49.73 | 46.63 | 有明显光学滞后，响应时间从突变起点计算 |\n| 2# 11 x 16 mm | 2 | 0.3576 | 0.3568 | 46.78 | 46.40 | - |\n| 2# 11 x 16 mm | 3 | 0.3625 | 0.2732 | 46.40 | 46.15 | 代表循环 |\n| 2# 11 x 16 mm | 4 | 0.2741 | 0.2876 | 46.21 | 46.45 | - |\n| 3# 11 x 16 mm | 1 | 0.8056 | 0.3983 | 52.27 | 48.34 | Cycle 1 偏慢，作为初始调理圈 |\n| 3# 11 x 16 mm | 2 | 0.4201 | 0.3379 | 48.47 | 48.09 | - |\n| 3# 11 x 16 mm | 3 | 0.4163 | 0.3617 | 48.14 | 48.01 | 代表循环 |\n| 3# 11 x 16 mm | 4 | 0.3325 | 0.3796 | 48.04 | 48.04 | - |\n\n#### 数据质量说明\n\n- 原表 `origin绘图 原始数据` 三组均固定使用 587.89 nm，该波长位于二价峰区域，因此不会造成 756-761 nm 一价峰误选。\n- 但 587.89 nm 不是每个样品在 540-680 nm 内的最大对比度波长，会略低估二价峰对比度：1# 由 50.26% 提高到 51.22%，2# 由 49.54% 提高到 50.19%，3# 由 51.84% 提高到 52.64%。\n- 最大对比度主要反映首圈或全程峰值；代表对比度取推荐代表循环的着色对比度，后续比较腔体尺寸时优先采用代表对比度。\n- 本批 700-800 nm 范围内的一价峰最大对比度分别约 43.35%、40.12%、45.74%，均低于二价峰，因此不存在 760 nm 一价峰误选问题。\n- 2# 11 x 16 mm 样品存在约 1 s 的光学滞后；本记录中的响应时间按透过率开始突变后计算，不是从电压切换理论时刻开始计算。\n\n#### 结果分析\n\n- 按统一口径处理后，**2# 11 x 16 mm 腔体响应最快**，代表值为 τc = 0.3625 s、τb = 0.2732 s，Cycle 2-4 平均也最低。\n- **3# 11 x 16 mm 腔体代表对比度最高**，但响应速度略慢于 2#。\n- 1# 11 x 11 mm 标准腔体对比度为 51.22%，代表响应时间 τc = 0.4549 s、τb = 0.3759 s，整体较稳定但不如 2# 快。\n- 后续比较不同腔体尺寸时，应统一采用 540-680 nm 二价峰窗口内最大对比度波长，而不是固定 587.89 nm；同时报告“从光学突变起点计算”的响应时间口径。\n\n## 观察与结果\n\n- 上午完成 TiO2 薄膜刮涂制备，包含打孔样品和无孔样品。\n- 打孔样品共 6 个，编号为 2, 3, 4, 6, 9, 14。\n- 无孔样品包括多层补涂样品 77, 75，以及一层样品 76, 73。\n- 下午对 2026-06-16 过量浸泡染浴样品进行了放置 14 天后的响应时间再测试。\n- 放置后样品在 587.12 nm 处整段最大透过率差值为 36.52%，代表循环对比度为 35.11%，Cycle 对比度约 35.1-35.9%。\n- 代表响应时间为 τc = 0.2756 s、τb = 0.2773 s。\n- 循环稳定性处理中，放置后 1-10 周期段平台中位对比度为 34.448%，490-500 周期段为 32.749%。\n- 以 6.16 放置前对比度 62.92% 为基准，490-500 周期段总保持率为 52.05%；以 6.30 放置后 1-10 周期段为基准，则 490-500 周期段保持率为 95.07%。\n- 另一只双层 ATO 液态器件的条件筛选显示，四组测试条件下对比度约 51-53%，但着色时间显著长于褪色时间；其中 -2/+0.5 V、5 s 综合最好，-2/+0.5 V、3 s 褪色最快但着色不够充分。\n- DAE50 未夹不同尺寸腔体重算显示，2# 11 x 16 mm 腔体响应最快，3# 11 x 16 mm 腔体二价峰代表对比度最高；原表固定 587.89 nm 不会误选一价峰，但会略低估各样品二价峰最大对比度。\n\n## 数据分析\n\n- 6.16 初始测试中该类过量浸泡染浴样品稳定循环代表对比度约 61.60%，稳定循环响应时间约 τc = 1.04 s、τb = 0.56-0.64 s。\n- 6.30 放置 14 天后，代表循环对比度下降到约 35.11%，说明放置过程中有效光学调制幅度明显衰减。\n- 放置后响应时间缩短到约 0.28 s，可能与有效参与变色的 PBI-Cl 数量下降、光学调制幅度降低或器件内有效反应区域变化有关。\n- 循环稳定性数据显示，放置后 1-10 到 490-500 周期段仅额外下降约 4.93%，因此本批数据的主导衰减阶段更可能发生在放置期间。\n- 该结果提示后续不能只比较响应时间快慢，应同时比较对比度、放置时间、电解液保持情况和光谱峰位变化。\n- 双层 ATO 条件筛选中，缩短脉冲和施加 +0.5 V 均可改变表观响应，但没有消除“着色慢、褪色快”的不对称；这支持后续把 ATO 层数与电压窗口作为耦合变量，而不是单独优化测试电压。\n- DAE50 不同尺寸腔体结果表明，扩大腔体到 11 x 16 mm 后响应可以明显加快，但两个 11 x 16 mm 器件之间仍存在差异：2# 响应最快，3# 代表对比度最高，说明腔体尺寸之外的装配均匀性、凝胶接触状态或局部厚度也会影响结果。\n\n## 结论与下一步\n\n- 后续厚度表征、染料负载或器件测试时，应按刮涂层数、是否打孔和补涂工艺进行对照。\n- 6.16 过量浸泡染浴样品放置 14 天后对比度显著下降，但响应变快；后续应继续追踪放置时间对对比度和响应时间的共同影响。\n- 保持率分析应同时报告“相对放置前初始对比度”和“相对放置后初段对比度”，否则容易高估长期稳定性。\n- 建议后续做同一器件的 day 0、day 7、day 14、day 30 对比，并记录封装状态、电解液液面/泄漏情况及最大对比度波长变化。\n- 基于 6.30 双层 ATO 的不对称响应结果，后续应对照单层 ATO 与双层 ATO，并固定电压窗口、脉冲时长、电解质和变色层负载量，以判断 ATO 层数是否导致着色过程受限。\n- DAE50 固态电解质后续尺寸实验建议增加同尺寸重复样，并记录双面胶腔体实际内径、凝胶铺展面积、厚度和是否有边缘空隙；响应时间汇报统一采用 540-680 nm 二价峰窗口和“透过率突变起点”口径。\n"}, {"folder": "experiments", "name": "2026-07-01-pbi-cl-thickness-meeting.md", "content": "---\ntype: \"experiment\"\ntitle: \"[含膜厚数据] 组会、PBI-Cl染料配制与TiO2薄膜厚度表征记录\"\ndate: \"2026-07-01\"\nsystem: \"通用\"\nstage: \"测试与表征\"\ndata_types: [thickness]\nstatus: \"completed\"\ntags: [组会, PBI-Cl, 染料配制, TiO2, 厚度, 膜厚与形貌表征]\nmodified: \"2026-07-12\"\nrelated:\n  - experiments/2026-06-30-tio2-film-device-test.md\n---\n\n# [含膜厚数据] 组会、PBI-Cl染料配制与TiO2薄膜厚度表征记录\n\n## 组会\n\n- 当日进行组会。\n\n## PBI-Cl 染料配制实验（DMF 溶剂）\n\n### 配方参数与实际操作数据\n\n| 项目 | 数值 |\n|------|------|\n| 染料名称 | PBI-Cl |\n| 摩尔质量 M | 856.35 g/mol |\n| 目标浓度 C标 | 1 × 10^-3 mol/L |\n| 目标物质的量 n标 | 5 × 10^-6 mol |\n| 理论称量质量 m理 | 4.28175 mg |\n| 实际称取质量 m实 | 4.45 mg |\n| 定容溶剂体积 V | 4.963 mL |\n| 溶剂 | DMF（N,N-二甲基甲酰胺） |\n\n### 实际浓度计算\n\n```text\nn实 = m实 / M\n    = 4.45 × 10^-3 g / 856.35 g/mol\n    ≈ 5.196 × 10^-6 mol\n\nC实 = n实 / V\n    = 5.196 × 10^-6 mol / 4.963 × 10^-3 L\n    ≈ 1.047 × 10^-3 mol/L\n```\n\n### 配制结论\n\n- 实际浓度约为 1.047 × 10^-3 mol/L。\n- 实际浓度与目标浓度偏差约 4.7%，在常规实验误差范围内。\n\n## TiO2薄膜厚度测试数据\n\n测试对象为 2026-06-30 制备的样品。原始记录单位为 nm。\n\n### 打孔样品测试组（编号 2-14）\n\n| 样品编号 | 测试厚度数值（nm） | 平均值（nm） | 标准差 |\n|----------|---------------------|--------------|--------|\n| 2 | 3.25, 2.391, 3.439, 2.971 | 3.013 | 0.457 |\n| 3 | 2.964, 2.195, 3.173, 3.073 | 2.851 | 0.446 |\n| 4 | 3.410, 2.968 | 3.189 | 0.313 |\n| 6 | 2.488, 2.455 | 2.472 | 0.023 |\n| 9 | 2.269, 3.447 | 2.858 | 0.833 |\n| 14 | 1.928, 0.988 | 1.458 | 0.665 |\n\n### 无孔样品测试组\n\n| 样品编号 | 测试厚度数值（nm） |\n|----------|---------------------|\n| 77 | 3.196 |\n| 75 | 4.168 |\n| 76 | 2.992 |\n| 73 | 3.302 |\n\n## 数据整理与观察\n\n- 6.30 打孔样品中，单层样品 2, 3, 4 的平均厚度分别为 3.013, 2.851, 3.189 nm。\n- 双层样品 6 的平均厚度为 2.472 nm，重复测试标准差较小（0.023）。\n- 三层样品 9 的平均厚度为 2.858 nm，测试点差异较大（标准差 0.833）。\n- 刮 1 层再补涂样品 14 的平均厚度为 1.458 nm，测试点差异较大（标准差 0.665）。\n- 无孔样品中，编号 75 的测试厚度为 4.168 nm，高于 77, 76, 73。\n\n## 结论与下一步\n\n- PBI-Cl 染料实际配制浓度接近目标浓度，可用于后续染浴或器件制备。\n- 6.30 制备的 TiO2 薄膜厚度存在一定样品间和点位间差异，后续分析器件性能时应将薄膜厚度作为重要变量。\n- 对标准差较大的样品（9、14）建议增加测试点或检查膜面均匀性。\n"}, {"folder": "experiments", "name": "2026-07-02-pure-pbi-ato-fto-transmittance.md", "content": "---\ntype: \"experiment\"\ntitle: \"[含UV-Vis透过率数据] 纯PBI、纯ATO、PBI+ATO与纯FTO片子透过率测试\"\ndate: \"2026-07-02\"\nsystem: \"液态电解质\"\nstage: \"测试与表征\"\ndata_types: [uvvis]\nstatus: \"completed\"\ntags: [UV-Vis, 透过率, PBI, ATO, FTO, PBI+ATO, 透过率与光谱表征, 空气基线]\nmodified: \"2026-07-14\"\n---\n\n# [含UV-Vis透过率数据] 纯PBI、纯ATO、PBI+ATO与纯FTO片子透过率测试\n\n## 测试体系与数据来源\n\n本次记录 2026-07-02 对纯 PBI 片子、纯 ATO 片子、PBI+ATO 组合片子以及纯 FTO 的 UV-Vis 透过率计算结果。编号与光谱文件对应关系来自原始 Excel 表，透过率按光谱 txt 中吸光度计算。\n\n| 项目 | 内容 |\n|---|---|\n| 测试日期 | 2026-07-02 |\n| 目标汇总波长 | 587.89 nm |\n| 计算公式 | T(%) = 10^(-A) × 100 |\n| 编号对应关系 | `260702 纯PBI片子透过率测试.xlsx` |\n| 光谱文件夹 | `D:/Desktop/光谱电化学/1 YFW/260627-0702 纯PBI片子/260702 UV` |\n| 纯 FTO 光谱 | `D:/Desktop/光谱电化学/1 YFW/260627-0702 纯PBI片子/Pure FTO.txt` |\n| 处理结果表 | `D:/Desktop/光谱电化学/1 YFW/260627-0702 纯PBI片子/260702 纯PBI_ATO_PBI+ATO_FTO透过率计算结果.xlsx` |\n\n## 关键结论\n\n- 在 587.89 nm 处，纯 FTO 透过率最高，为 **84.14%**。\n- PBI+ATO 叠加后透过率最低，平均 **54.42%**，说明 PBI 与 ATO 叠加后光吸收/散射显著增强。\n- 纯 ATO 单层平均透过率为 **76.49%**，高于纯 ATO 双层的 **71.27%**；双层 ATO 会带来更明显透过率下降。\n- 纯 PBI 片子平均透过率为 **72.48%**，低于单层 ATO，接近双层 ATO。\n\n## 587.89 nm分类统计\n\n| 类别 | 子类 | 有效样品数 | 平均透过率 T (%) | 标准差 | 最小 T (%) | 最大 T (%) |\n|---|---|---:|---:|---:|---:|---:|\n| 纯PBI片子 | - | 9 | 72.48 | 1.74 | 68.87 | 74.47 |\n| 纯ATO片子 | 双层 | 5 | 71.27 | 2.90 | 66.22 | 73.45 |\n| 纯ATO片子 | 单层 | 5 | 76.49 | 0.58 | 75.86 | 77.27 |\n| PBI+2ATO | - | 2 | 54.42 | 2.75 | 52.48 | 56.36 |\n| 纯FTO片子 | - | 1 | 84.14 | 0.00 | 84.14 | 84.14 |\n\n## 587.89 nm样品级结果\n\n| 类别 | 子类 | 样品编号 | 吸光度 A | 透过率 T (%) | 状态 |\n|---|---|---|---:|---:|---|\n| 纯PBI片子 | - | 75 | 0.162 | 68.87 | OK |\n| 纯PBI片子 | - | 2 | 0.128 | 74.47 | OK |\n| 纯PBI片子 | - | 14 | 0.143 | 71.94 | OK |\n| 纯PBI片子 | - | 76 | 0.132 | 73.79 | OK |\n| 纯PBI片子 | - | 9 | 0.143 | 71.94 | OK |\n| 纯PBI片子 | - | 6 | 0.131 | 73.96 | OK |\n| 纯PBI片子 | - | 3 | 0.132 | 73.79 | OK |\n| 纯PBI片子 | - | 73 | 0.144 | 71.78 | OK |\n| 纯PBI片子 | - | 77 | 0.144 | 71.78 | OK |\n| 纯ATO片子 | 双层 | 61 | 0.134 | 73.45 | OK |\n| 纯ATO片子 | 双层 | 69 | 0.179 | 66.22 | OK |\n| 纯ATO片子 | 双层 | 72 | 0.141 | 72.28 | OK |\n| 纯ATO片子 | 双层 | 67 | 0.145 | 71.61 | OK |\n| 纯ATO片子 | 双层 | 70 | 0.138 | 72.78 | OK |\n| 纯ATO片子 | 单层 | 9 | 0.114 | 76.91 | OK |\n| 纯ATO片子 | 单层 | 13 | 0.120 | 75.86 | OK |\n| 纯ATO片子 | 单层 | 8 | 0.112 | 77.27 | OK |\n| 纯ATO片子 | 单层 | 10 | 0.118 | 76.21 | OK |\n| 纯ATO片子 | 单层 | 12 | 0.118 | 76.21 | OK |\n| PBI+ATO | - | 76+72 | 0.280 | 52.48 | OK |\n| PBI+ATO | - | 76+11 | 0.249 | 56.36 | OK |\n| 纯FTO片子 | - | Pure FTO | 0.075 | 84.14 | OK |\n| 纯载玻片 | - | 纯载玻片 | 0.057 | 87.70 | Excel参考值 |\n\n## 数据质量说明\n\n| 类别 | 样品编号 | Excel吸光度 | 状态 |\n|---|---|---:|---|\n| 纯PBI片子 | 4 | 0.140 | 未找到匹配光谱文件，未参与平均 |\n| 纯PBI片子 | 76 斜 | 0.138 | 未找到匹配光谱文件，未参与平均 |\n| 纯ATO片子（单层） | 11 | 0.111 | 未找到匹配光谱文件，未参与平均 |\n| PBI+ATO | 76+70 | 0.264 | 未找到匹配光谱文件，未参与平均 |\n| 纯载玻片 | 纯载玻片 | 0.057 | 仅 Excel 参考值，无光谱文件 |\n\n## 结果分析\n\n- 纯 FTO 的 587.89 nm 透过率为 84.14%，可作为本批片子透光基准。\n- 纯 ATO 单层与双层的平均透过率差约 5.22 个百分点，符合膜层增加后透过率下降的趋势。\n- PBI+ATO 两个有效样品的透过率均显著低于单独 PBI 或单独 ATO，说明两层材料叠加后在 587.89 nm 附近的总吸光贡献明显增强。\n- 后续若用该类片子组装器件，应同时关注 PBI 负载量、ATO 层数与初始透光率之间的权衡，避免离子存储层加厚导致初始态透过率过低。\n\n## 初步结论与下一步\n\n- 单层 ATO 更有利于保持高透过率，双层 ATO 可能提升离子存储能力但会牺牲初始透光。\n- PBI+ATO 的低透过率提示叠层结构在未加电状态下已有较大光学损失，后续应结合电致变色对比度判断是否值得采用更厚 ATO。\n- 建议补齐缺失编号 4、76 斜、ATO 单层 11、PBI+ATO 76+70 的光谱文件，或在原始数据目录中确认是否存在命名差异。"}, {"folder": "experiments", "name": "2026-07-04-ato-liquid-device-spincoat.md", "content": "---\ntype: \"experiment\"\ntitle: \"[含光谱电化学数据] 单双层ATO液态器件测试与旋涂样品编号记录\"\ndate: \"2026-07-04\"\nsystem: \"液态电解质\"\nstage: \"测试与表征\"\ndata_types: [response_time]\nstatus: \"completed\"\ntags: [ATO, 液态电解质, LiClO4, ACN, 光谱电化学, 响应时间, 线性插值, 旋涂, 单层, 双层, 响应时间测试, LiClO4-ACN, 单层+双层对比, 空气基线]\nmodified: \"2026-07-15\"\n---\n\n# [含光谱电化学数据] 单双层ATO液态器件测试与旋涂样品编号记录\n\n## 实验目的\n\n记录单双层 ATO 液态器件测试结果，以及 TiO2 旋涂样品编号、浆料配比和统一工艺参数。2026-07-13 对响应时间数据按 90% 阈值两点线性插值法重新整理。\n\n## 一、单双层ATO液态器件测试\n\n| 器件组合 | 结构 |\n|---|---|\n| TiO2 6 + ATO 67 | 双层结构 |\n| TiO2 8 + ATO 8 | 单层结构 |\n\n## 二、旋涂样品编号与工艺\n\nTiO2 旋涂浆料的乙醇稀释比例为 `浆料 : 乙醇 = 1 : 3`。\n\n| 旋涂层数 | 样品编号 |\n|---|---|\n| 单层 | 23, 27 |\n| 双层 | 22, 29 |\n| 三层 | 75, 30 |\n\n统一旋涂参数：3000 rpm，3000 rpm/s，30 s。\n\n## 三、光谱电化学响应时间数据汇总与分析（线性插值重算）\n\n**数据状态：已按线性插值法重新整理。** 本记录关联 2026-07-04 批次光谱电化学/CA 响应时间测试数据；结构化 JSON 已同步到 `data/2026-07-04-ato-liquid-spectroechem-response-time.json`。\n\n### 处理方法\n\n响应时间不再采用整段单指数拟合。每个着色/褪色段先由实测起点和终点透过率计算 90% 调制幅度阈值，再在相邻两个实测点之间用线性插值求 crossing time：\n\n`t90 = t0 + (T90 - T0) * (t1 - t0) / (T1 - T0) - t_start`\n\n综合响应时间按有效循环的稳定性和异常情况选择均值或中位数，不固定默认取第 2-4 次。\n\n### 关键结论\n\n- **最高峰值对比度**：S02，单层 ATO，`-2 / 0.5 V, 5 s`，最大对比度 **66.0751%**；代表对比度 **64.5486%**。\n- **测试效率较好**：S01，单层 ATO，`-2 / 0.5 V, 3 s`，代表对比度 **63.7467%**，综合响应时间 `t_c/t_b = 0.5582/0.5875 s`。\n- **综合响应最快**：S06，单层 ATO，`-3 / 1 V, 5 s`，`t_c/t_b = 0.2047/0.2863 s`，但代表对比度降至 **56.9135%**。\n- **双层 ATO 未提升对比度**：双层样品代表对比度最高约 **55.5292%**，明显低于单层 ATO 的高对比度条件。\n\n### 结果汇总表\n\n| 编号 | 样品 | ATO层数 | 电压窗口 | 脉冲 | λmax/nm | 最大对比度/% | 代表对比度/% | 纳入循环 | 综合 t_c/s | 综合 t_b/s | 备注 |\n|---|---|---|---|---|---:|---:|---:|---|---:|---:|---|\n| S01 | CA_PBI-Cl_1ATO_new LiClO4-UVF_-2-0.5（3S） | 单层 ATO | -2 / 0.5 V | 3 s | 600.13 | 65.95 | 63.75 | 2,3,4,5,6,7,8,9,10 | 0.5582 | 0.5875 | 高对比度且 3 s 脉冲测试效率较好 |\n| S02 | CA_PBI-Cl_1ATO_new LiClO4-UVF_-2-0.5（5S） | 单层 ATO | -2 / 0.5 V | 5 s | 600.13 | 66.08 | 64.55 | 2,3,4,5,6,7 | 0.588 | 0.6544 | 本批最高代表对比度 |\n| S03 | CA_PBI-Cl_1ATO_new LiClO4-UVF_-2-0（5S） | 单层 ATO | -2 / 0 V | 5 s | 637.48 | 60.82 | 60.07 | 2,3,4,5,6 | 0.446 | 0.9929 | 着色较快但褪色偏慢 |\n| S04 | CA_PBI-Cl_1ATO_new LiClO4-UVF_-3-0.5（5S） | 单层 ATO | -3 / 0.5 V | 5 s | 597.83 | 62.87 | 57.53 | 1,2,3,4,5,6,7,8,9,10 | 0.2452 | 0.3712 | 响应较快且较均衡 |\n| S05 | CA_PBI-Cl_1ATO_new LiClO4-UVF_-3-0（5S） | 单层 ATO | -3 / 0 V | 5 s | 639.76 | 58.9 | 56.08 | 1,2,3,4,5,6,7,8,9,10 | 0.2103 | 1.639 | 着色快但褪色明显偏慢 |\n| S06 | CA_PBI-Cl_1ATO_new LiClO4-UVF_-3-1（5S） | 单层 ATO | -3 / 1 V | 5 s | 639.00 | 58.83 | 56.91 | 1,2,3,4,5,6,7,8,9,10 | 0.2047 | 0.2863 | 本批综合响应最快 |\n| S07 | CA_PBI-Cl_2ATO_new LiClO4-UVF_-2-0.5（3S） | 双层 ATO | -2 / 0.5 V | 3 s | 593.24 | 56.65 | 54.92 | 2,3,4,5,6,7,8,9,10 | 0.5502 | 0.3842 | 双层 ATO 中响应较快 |\n| S08 | CA_PBI-Cl_2ATO_new LiClO4-UVF_-2-0.5（5S） | 双层 ATO | -2 / 0.5 V | 5 s | 594.01 | 57.05 | 55.53 | 1,2,3,4,5,6,7 | 0.7251 | 0.3938 | 对比度低于单层 ATO |\n| S09 | CA_PBI-Cl_2ATO_new LiClO4-UVF_-2-0（5S） | 双层 ATO | -2 / 0 V | 5 s | 593.24 | 56.02 | 55.03 | 1,2,3,4,5,6 | 0.6375 | 0.6123 | 旧记录中曾标注原始光谱前缀需复核；本次基于已生成结果表重新分析 |\n\n### 对比结论（以 S03 为基线）\n\n基线为 S03：单层 ATO，`-2 / 0 V，5 s`。\n\n| 对比项 | 对比样品 | 条件变化 | 对比度 | 着色时间 t_c | 褪色时间 t_b | 结论 |\n|---|---|---|---|---|---|---|\n| 负电压增加 | S03 -> S05 | 单层 ATO，`-2 / 0 V` -> `-3 / 0 V` | 下降 | 变快 | 变慢 | 负电压增加有利于加快着色，但不利于对比度和褪色 |\n| 正电压增加 | S03 -> S02 | 单层 ATO，`-2 / 0 V` -> `-2 / 0.5 V` | 上升 | 变慢 | 变快 | 正电压增加有利于提高对比度和加快褪色，但着色变慢 |\n| 负电压和正电压同时增加 | S03 -> S04 | 单层 ATO，`-2 / 0 V` -> `-3 / 0.5 V` | 上升 | 变快 | 变快 | 同时增加负电压和正电压，可使着色、褪色均加快，并维持较好的对比度 |\n| 高负电压下正电压增加 | S05 -> S06 | 单层 ATO，`-3 / 0 V` -> `-3 / 1 V` | 基本不变 | 变快 | 变快 | 在较高负电压下，提高正电压主要改善褪色速度，对对比度影响较小 |\n| 脉冲时间增加（单层） | S01 -> S02 | 单层 ATO，`-2 / 0.5 V，3 s` -> `5 s` | 基本不变 | 变慢 | 变慢 | 单层条件下延长脉冲时间对对比度提升有限，响应略变慢 |\n| 脉冲时间增加（双层） | S07 -> S08 | 双层 ATO，`-2 / 0.5 V，3 s` -> `5 s` | 基本不变 | 变慢 | 变慢 | 双层条件下延长脉冲时间同样未明显提升对比度，且着色、褪色均变慢 |\n| ATO 层数增加 | S02 -> S08 | `-2 / 0.5 V，5 s`，单层 -> 双层 | 下降 | 变慢 | 变快 | 双层 ATO 降低对比度并减慢着色，但有利于加快褪色 |\n| ATO 层数增加 | S03 -> S09 | `-2 / 0 V，5 s`，单层 -> 双层 | 下降 | 变慢 | 变快 | 在基线电压窗口下，双层 ATO 同样表现为对比度下降、着色变慢、褪色变快 |\n| ATO 层数增加 | S01 -> S07 | `-2 / 0.5 V，3 s`，单层 -> 双层 | 下降 | 变快 | 变快 | 在短脉冲条件下，双层 ATO 降低对比度，但响应时间整体加快 |\n\n综合来看，以 S03 为基线，单层 ATO 中负电压增加会加快着色，但可能降低对比度并使褪色变慢；正电压增加更有利于褪色和对比度提升，但可能使着色变慢。脉冲时间由 3 s 增加到 5 s 后，对比度基本不变，着色和褪色均有变慢趋势，说明延长脉冲时间收益有限。双层 ATO 相比单层 ATO 整体表现为对比度下降、褪色变快；着色时间多数情况下变慢，但在短脉冲条件下可略有加快。\n\n### 数据质量说明\n\n- 本次更新基于已生成响应时间结果表中的最大对比度波长透过率数据，仅重写响应时间分析和汇总，不重新解析原始光谱 txt。\n- 最大对比度反映全程峰值；代表对比度反映纳入循环的均值或中位数，后续跨样品比较优先采用代表对比度。\n- S09 在旧记录中曾因原始光谱文件名前缀与样品文件夹名不一致被标注为需复核；本次保留其线性插值分析结果，但涉及原始光谱重处理时仍应复查文件命名。\n\n### 结果分析\n\n1. 在 `-2 / 0.5 V` 条件下，单层 ATO 的代表对比度约 64-65%，高于双层 ATO 的约 55-56%，说明本批液态 LiClO4/ACN 器件中双层 ATO 未带来更高光学调制幅度。\n2. `-3 / 1 V` 条件显著加快着色和褪色，是本批综合响应最快的窗口，但对比度低于 `-2 / 0.5 V`。\n3. `-3 / 0 V` 条件虽然着色快，但褪色明显偏慢，不能只凭着色时间评价综合响应。\n4. 后续优先复测单层 ATO 的 `-2 / 0.5 V` 高对比度窗口和 `-3 / 1 V` 快响应窗口，并结合循环稳定性、电荷量和阻抗进一步判断最佳工作窗口。\n"}, {"folder": "experiments", "name": "2026-07-06-spincoat-thickness-pbi-cl.md", "content": "---\ntype: \"experiment\"\ntitle: \"[含膜厚数据] 旋涂样品台阶仪厚度与PBI-Cl染料配制记录\"\ndate: \"2026-07-06\"\nsystem:
