Repository: a917695138-lgtm/electrochromic-notebook

File: 实验记录本/sync-meta.json
{
  "syncedAt": "2026-11-16T11:28:39.084805+00:00",
  "count": 84,
  "folders": {
    "experiments": 68,
    "plans": 4,
    "methods": 11,
    "notes": 1,
    "data": 0,
    "reminders": 0
  }
}

File: 实验记录本/db-data.json (part 2 of 6)
\"液态电解质\"\nstage: \"测试与表征\"\ndata_types: [thickness]\nstatus: \"completed\"\ntags: [旋涂, 台阶仪, 厚度, PBI-Cl, 染料配制, DMF, 膜厚与形貌表征]\nmodified: \"2026-07-14\"\nrelated:\n  - experiments/2026-07-04-ato-liquid-device-spincoat.md\n---\n\n# [含膜厚数据] 旋涂样品台阶仪厚度与PBI-Cl染料配制记录\n\n## 一、旋涂样品台阶仪厚度数据\n\n测试对象为 2026-07-04 制备的旋涂样品，单位为 nm。\n\n### 测试数据\n\n| 样品编号 | 层数 | 厚度数据（nm） | 平均值（nm） | 标准差 |\n|----------|------|----------------|--------------|--------|\n| 23 | 单层 | 171.12, 161.48 | 166.300 | 6.817 |\n| 27 | 单层 | 116.868, 292.382 | 204.625 | 124.107 |\n| 22 | 双层 | 786.81, 1089.63 | 938.220 | 214.126 |\n| 29 | 双层 | 834.01, 820.791 | 827.400 | 9.347 |\n| 75 | 三层 | 1027.12, 1211.058 | 1119.089 | 130.064 |\n| 30 | 三层 | 1368.59, 1079.9 | 1224.245 | 204.135 |\n\n### 数据整理\n\n| 层数 | 样品编号 | 样品平均膜厚范围（nm） | 层数平均膜厚（nm） |\n|------|----------|------------------------|--------------------|\n| 单层 | 23, 27 | 166.300-204.625 | 185.463 |\n| 双层 | 22, 29 | 827.400-938.220 | 882.810 |\n| 三层 | 75, 30 | 1119.089-1224.245 | 1171.667 |\n\n- 单层样品平均膜厚整体低于双层和三层样品。\n- 双层与三层样品平均膜厚明显增加，符合层数增加的趋势。\n- 样品 27、22 和 30 的点位差异相对较大，后续可增加测试点复核均匀性。\n\n## 二、PBI-Cl 染料配制实验（DMF 溶剂）\n\n### 理论配方参数\n\n| 项目 | 数值 |\n|------|------|\n| 染料名称 | PBI-Cl |\n| 摩尔质量 M | 856.35 g/mol |\n| 目标浓度 C | 1 × 10^-3 mol/L |\n| 目标物质的量 n | 5 × 10^-6 mol |\n| 理论质量 m | 4.28175 mg |\n| 溶剂 | DMF |\n\n### 实际操作数据\n\n| 项目 | 数值 |\n|------|------|\n| 实际称量 | 4.71 mg |\n| 定容体积 | 5.5 mL |\n\n### 实际浓度计算\n\n```text\nn实 = m实 / M\n    = 4.71 × 10^-3 g / 856.35 g/mol\n    ≈ 5.50 × 10^-6 mol\n\nC实 = n实 / V\n    = 5.50 × 10^-6 mol / 5.5 × 10^-3 L\n    ≈ 1.00 × 10^-3 mol/L\n```\n\n### 结果\n\n- 实际浓度与目标浓度吻合。\n- 可用于后续染浴上述旋涂器件。\n\n## 结论与下一步\n\n- 旋涂样品厚度随层数增加而增大，适合后续和器件性能联动分析。\n- PBI-Cl 染料配制浓度满足目标要求，可继续用于后续染浴实验。\n"}, {"folder": "experiments", "name": "2026-07-09-dale50-il50-solid-cycling-stability.md", "content": "---\ntype: \"experiment\"\ntitle: \"[含循环稳定性数据] 2026-07-09 DALE50 固态电解质11×16腔体循环稳定性\"\ndate: \"2026-07-09\"\nsystem: \"DALE体系\"\nstage: \"测试与表征\"\ndata_types: [cycling]\nstatus: \"completed\"\ntags: [DALE50, 固态电解质, 离子液体, EMIMTFSI, 11x16, CA, 光谱电化学, 循环稳定性, 循环稳定性测试, DALE, 2层ATO, 空气基线]\nmodified: \"2026-11-20\"\nrelated:\n  - experiments/2026-06-30-tio2-film-device-test.md\n---\n\n# [含循环稳定性数据] 2026-07-09 DALE50 固态电解质11×16腔体循环稳定性\n\n## 测试体系与数据来源\n\n本记录整理 2026-07-09 测试的 DALE50 固态电解质器件循环稳定性数据。该器件为 DALE50 固态电解质体系（前体 EO : Li = 10:1，DALE00–50 系列中 EMIMTFSI 添加量最高），双面胶围出的腔体尺寸为 **11 × 16 mm**，测试电压窗口为 **-1.8 / 0.2 V**，CA 高低电压保持时间为 **3 s**。\n\n本次长循环数据来自 `1-10`、`490-500`、`990-1000`、`1990-2000`、`2990-3000`、`3990-4000`、`4990-5000` 七个周期段。\n\n数据已使用更新后的 `cycling-stability` skill 处理。此次未再压缩成 zip，而是直接用原始光谱文件夹和同名电化学 `.xlsx` 文件配对；脚本按文件名中的循环区间自动匹配。处理结果保存为 `稳定性总数据_固态电解质_-1.8-0.2_3s.xlsx`，结构化 JSON 已同步到 `data/2026-07-09-dale50-il50-solid-cycling-stability.json`。\n\n## 关键结论\n\n在固定参考波长 **597.83 nm** 下，DALE50 固态电解质器件从初始 `1-10` 周期段的对比度 **46.72%** 逐步下降至 `4990-5000` 周期段的 **41.67%**，相对初始保持率为 **89.20%**。衰减随循环推进较为平滑，没有出现突发性失效；5000 次附近仍保持约九成光学调制能力。\n\n## 结果汇总表\n\n| 周期段 | 代表循环 | 平台中位对比度 (%) | 保持率 vs 1-10 (%) | IQR | switch 数 | envelope 对比度 (%) | λmax / 参考峰位 (nm) | 方法 |\n|---|---:|---:|---:|---:|---:|---:|---:|---|\n| 1-10 | 10 | 46.717 | 100.000 | 0.501 | 20 | 48.901 | 597.83 | platform-median |\n| 490-500 | 500 | 46.706 | 99.975 | 0.112 | 20 | 49.526 | 598.60 | platform-median |\n| 990-1000 | 1000 | 45.819 | 98.076 | 0.144 | 20 | 46.869 | 597.83 | platform-median |\n| 1990-2000 | 2000 | 44.484 | 95.220 | 0.106 | 20 | 45.506 | 597.83 | platform-median |\n| 2990-3000 | 3000 | 43.297 | 92.679 | 0.070 | 20 | 44.202 | 597.83 | platform-median |\n| 3990-4000 | 4000 | 42.611 | 91.210 | 0.097 | 20 | 43.720 | 597.83 | platform-median |\n| 4990-5000 | 5000 | 41.672 | 89.200 | 0.217 | 20 | 44.432 | 597.83 | platform-median |\n\n## 数据质量说明\n\n- 七个周期段均成功读取并写入总表，共生成 16 个工作表：7 组吸光度、7 组透过率、总数据和保持率。\n- 处理过程中未出现波长轴不一致警告，说明各周期段内的光谱网格一致。\n- 保持率采用固定参考波长 597.83 nm，而不是每个周期段重新选峰，因此更适合比较循环衰减。\n- 每个周期段均使用 20 个相邻稳定平台切换对比度进行平台中位数统计，未触发 percentile 或 envelope fallback。\n- `490-500` 周期段的 envelope 对比度略高于初始段，但平台中位对比度与初始基本一致；主结论以平台中位数保持率为准。\n\n## 结果分析\n\n从 `1-10` 到 `490-500`，平台中位对比度几乎不变，保持率为 99.98%，说明前 500 次循环内该器件没有明显早期快速衰减。之后对比度随循环数逐步降低：1000 次约 98.08%，2000 次约 95.22%，3000 次约 92.68%，4000 次约 91.21%，5000 次约 89.20%。\n\n这一趋势说明 DALE50 固态电解质在 11 × 16 mm 腔体和 -1.8 / 0.2 V 条件下具有较好的长循环稳定性。与前期 DAE50/DA50E 固态电解质尺寸筛选记录相比，本次 11 × 16 mm 腔体不仅有利于响应表现，也能在长循环中维持较高对比度；后续需要结合响应时间、腔体厚度均匀性和凝胶铺展状态进一步判断 11 × 16 mm 是否为最优腔体设计。\n\n## 初步结论与下一步\n\n本次 DALE50 固态电解质器件在 -1.8 / 0.2 V、3 s 条件下循环至 5000 次后保持率为 **89.20%**，循环稳定性较好。后续建议补充同尺寸重复样，并记录双面胶厚度、实际腔体内径、凝胶铺展是否均匀以及边缘是否有空隙；同时可与 -2 / 0.5 V 或不同离子液体含量的固态电解质器件进行横向比较。\n"}, {"folder": "experiments", "name": "2026-07-10-dale-solid-electrolyte-transmittance.md", "content": "---\ntype: \"experiment\"\ntitle: \"[含UV-Vis透过率数据] 2026-07-10 DALE固态电解质夹层透过率测试\"\ndate: \"2026-07-10\"\nsystem: \"DALE体系\"\nstage: \"测试与表征\"\ndata_types: [uvvis]\nstatus: \"completed\"\ntags: [DALE, 固态电解质, ATO, FTO, 透过率, PBI-Cl, 对比度校正, 透过率与光谱表征, 单层+双层对比, 空气基线]\nmodified: \"2026-07-14\"\nrelated:\n  - experiments/2026-07-09-dale50-il50-solid-cycling-stability.md\n  - experiments/2026-07-10-spectroechem-ato.md\n  - experiments/2026-07-02-pure-pbi-ato-fto-transmittance.md\n---\n\n# [含UV-Vis透过率数据] 2026-07-10 DALE固态电解质夹层透过率测试\n\n## 测试体系与数据来源\n\n本记录整理 2026-07-10 对 DALE 固态电解质本身透射率影响的测试结果。测试思路为：不加入变色层，用无变色层的 FTO/ATO 片子夹住固态电解质，测量夹层在 PBI-Cl 二价峰附近的透过率，用于判断固态电解质和夹层结构对器件对比度的静态压低程度。\n\n原始数据位于 `D:/Desktop/光谱电化学/1 YFW/260710 DALE 透过率`。已整理结果保存到同目录下 `分析结果` 文件夹，其中最终阅读文件为 `dale_transmittance_260710_results.xlsx`，HTML 报告为 `dale_transmittance_260710_report.html`；结构化 JSON 已同步到 `data/2026-07-10-dale-solid-electrolyte-transmittance.json`。\n\n## 关键结论\n\n- 目标波长采用 PBI-Cl 二价峰附近 **590 nm** 和 **645 nm**，透过率由光谱数据线性插值得到。\n- 单层 ATO 一端的透过率最高：590 nm 为 **80.43%**，645 nm 为 **83.56%**。\n- 双层 ATO + 双面胶腔体透过率为：590 nm **71.17%**，645 nm **72.69%**。\n- 双层 ATO 无双面胶腔体透过率最低：590 nm **67.53%**，645 nm **70.99%**。\n- 若将该夹层作为静态光学损失估算，对 PBI-Cl 在 590/645 nm 附近的绝对透过率对比度可粗略按 **0.68-0.84** 的系数压低；若采用双层 ATO 无双面胶结构，可分别按 **0.675** 和 **0.710** 估算。\n\n## 结果汇总表\n\n| 配置 | T590 (%) | T645 (%) | 说明 |\n|---|---:|---:|---|\n| 单层 ATO 一端 | 80.43 | 83.56 | 透过率最高，可作为较高透光夹层参考 |\n| 双层 ATO + 双面胶腔体 | 71.17 | 72.69 | 相比无双面胶腔体高 3.64 / 1.70 个百分点 |\n| 双层 ATO 无双面胶腔体 | 67.53 | 70.99 | 本组最低，可作为更保守的对比度压低估算 |\n\n## 配置差异\n\n| 比较 | 590 nm 差值/百分点 | 645 nm 差值/百分点 | 备注 |\n|---|---:|---:|---|\n| 双层 ATO + 双面胶腔体 - 双层 ATO 无双面胶腔体 | +3.64 | +1.70 | 带腔体样品反而略高，可能与夹层厚度、贴合状态或测试位置有关 |\n| 单层 ATO 一端 - 双层 ATO 无双面胶腔体 | +12.91 | +12.57 | 增加 ATO 层数会明显降低初始透过率 |\n\n## 数据质量说明\n\n- 三个单文件均为 SpectraSuite 导出的两列数据：波长和处理后透过率。目标波长处使用线性插值，最近原始点约为 590.18 nm 和 645.08 nm，插值误差很小。\n- `空气 校正` 文件夹中 00-50 条件各有三次重复，但部分重复离散度较大，例如 40、50 组 CV 约 14-17%，更适合用于判断测试重复性，而不宜单独作为材料透过率结论。\n- `2-ATO-2 校正` 文件夹中 00 和 50 的目标波长透过率为 108-121%，超过物理透过率上限，更可能反映参考/空气校正或光路位置造成的过校正，不能直接视为固态电解质真实透过率。\n\n## 结果分析\n\n本次结果说明，固态电解质夹层和 ATO/FTO 片子会显著压低初始透过率，因此实际器件中测得的绝对透过率对比度会受到夹层静态透光率限制。若只比较 `ΔT`，该光学损失会直接降低可观察到的透过率调制幅度；若比较 `ΔOD = log(Tb/Tc)`，在夹层对着色态和褪色态影响相同的前提下，静态损失对结论的影响会小很多。\n\n双层 ATO 无双面胶样品在 590/645 nm 处均低于双层 ATO + 双面胶腔体样品，提示夹层接触状态、空气间隙、胶带腔体和测点位置可能会改变光路散射/反射条件。后续做严格校正时，建议使用与真实器件完全一致的腔体厚度、贴合方式和测试位置，并同步记录是否有气泡、边缘空隙或胶体厚度不均。\n\n## 初步结论与下一步\n\n固态电解质/FTO/ATO 夹层在 PBI-Cl 二价峰附近的透过率约为 **67.5-83.6%**，足以解释一部分固态器件相对液态器件的对比度下降。后续分析 DALE 固态电解质器件对比度时，应同时报告原始 `ΔT` 和按夹层透过率归一化后的估算值，并优先复测一组与实际器件结构完全一致的空白夹层作为背景校正。\n"}, {"folder": "experiments", "name": "2026-07-10-spectroechem-ato.md", "content": "---\ntype: \"experiment\"\ntitle: \"[含光谱电化学数据] 7.4旋涂样品xuantu2响应时间测试与ATO制备记录\"\ndate: \"2026-07-10\"\nsystem: \"液态电解质\"\nstage: \"测试与表征\"\ndata_types: [response_time]\nstatus: \"completed\"\ntags: [光谱电化学, ATO, 响应时间, 线性插值, LiClO4, ACN, 旋涂, 单层, FTO, 响应时间测试, LiClO4-ACN, 1层ATO, 打孔注液, 空气基线]\nmodified: \"2026-07-15\"\nrelated:\n  - experiments/2026-07-04-ato-liquid-device-spincoat.md\n  - experiments/2026-07-06-spincoat-thickness-pbi-cl.md\n---\n\n# [含光谱电化学数据] 7.4旋涂样品xuantu2响应时间测试与ATO制备记录\n\n## 实验目的\n\n记录 7.4 制备的旋涂样品后续光谱电化学测试结果，并补充 ATO 1 层 / 2 层与清洗基底准备情况。2026-07-13 对 xuantu2 系列响应时间数据按 90% 阈值两点线性插值法重新整理。\n\n## 一、ATO 制备与基底准备\n\n| 项目 | 说明 |\n|---|---|\n| ATO 层数 | 1 层 / 2 层 |\n| 基底 | 清洗 FTO 片 |\n| 基底类型 | 打孔 / 无孔 |\n\n## 二、光谱电化学响应时间数据汇总与分析（线性插值重算）\n\n**数据状态：已整理。** 本记录关联 2026-07-10 批次 `CA_PBI-Cl_1ATO_new LiClO4-xuantu2` 系列光谱电化学/CA 响应时间测试数据；结构化 JSON 已同步到 `data/2026-07-10-xuantu2-spectroechem-response-time.json`。\n\n### 处理方法\n\n响应时间采用实测 90% 阈值与两点线性插值法。综合响应时间按所有有效循环的稳定性计算，本批 4 组样品均采用有效循环均值±标准差作为代表统计。\n\n### 关键结论\n\n- **最高峰值对比度**：S03 (`-2 / 0 V`) 与 S04 (`-2 / 0.5 V`) 并列，最大对比度均为 **44.4191%**。\n- **最高代表对比度**：S04 (`-2 / 0.5 V`)，代表对比度 **43.5954%**。\n- **最快着色**：S03，`t_c = 0.6540 s`。\n- **最快褪色**：S04，`t_b = 0.2989 s`。\n- 电压窗口从 `-1.5 / 0 V` 增强到 `-2 / 0 V` 后，着色响应明显加快，同时对比度提高；继续到 `-2 / 0.5 V` 主要改善褪色速度。\n\n### 结果汇总表\n\n| 编号 | 样品 | ATO层数 | 电压窗口 | 脉冲 | λmax/nm | 最大对比度/% | 代表对比度/% | 纳入循环 | 综合 t_c/s | 综合 t_b/s | 备注 |\n|---|---|---|---|---|---:|---:|---:|---|---:|---:|---|\n| S01 | CA_PBI-Cl_1ATO_new LiClO4-xuantu2-1.5-0（5S） | 单层 ATO | -1.5 / 0 V | 5 s | 594.01 | 42.7 | 41.66 | 1,2,3,4,5,6,7,8,9,10 | 1.167 | 0.5595 | 对比度最低且着色最慢 |\n| S02 | CA_PBI-Cl_1ATO_new LiClO4-xuantu2-1.8-0.2（5S） | 单层 ATO | -1.8 / 0.2 V | 5 s | 593.24 | 43.91 | 43.27 | 1,2,3,4,5,6,7,8,9,10 | 1.058 | 0.3134 | 褪色较快，着色仍偏慢 |\n| S03 | CA_PBI-Cl_1ATO_new LiClO4-xuantu2-2-0（5S）(2) | 单层 ATO | -2 / 0 V | 5 s | 594.77 | 44.42 | 43.06 | 1,2,3,4,5,6,7,8,9,10 | 0.654 | 0.4915 | 最高峰值对比度并列，综合响应较均衡 |\n| S04 | CA_PBI-Cl_1ATO_new LiClO4-xuantu2-2-0.5（5S） | 单层 ATO | -2 / 0.5 V | 5 s | 593.24 | 44.42 | 43.60 | 1,2,3,4,5,6,7,8,9,10 | 0.7303 | 0.2989 | 最高代表对比度，褪色最快 |\n\n### 结果分析\n\n1. `-2 / 0 V` 与 `-2 / 0.5 V` 给出本批最高峰值对比度，其中 `-2 / 0.5 V` 的代表对比度略高，说明更负的着色电位有助于提高光学调制幅度。\n2. `-2 / 0 V` 的着色速度最快且综合响应较均衡，可作为后续快速响应与对比度折中的重点窗口。\n3. `-2 / 0.5 V` 褪色最快，但着色慢于 `-2 / 0 V`；若后续目标是快速恢复透明态，可重点复测该窗口。\n4. 本批整体最大对比度约 42.7-44.4%，低于 2026-07-04 批次单层 ATO 高对比度条件，后续需结合旋涂层厚度、染料负载和电极面积差异解释。\n"}, {"folder": "experiments", "name": "2026-07-11-dale50-il50-voltage-response-time.md", "content": "---\ntype: \"experiment\"\ntitle: \"[含光谱电化学数据] 2026-07-11 DALE50 固态电解质11×16腔体电压-响应时间测试\"\ndate: \"2026-07-11\"\nsystem: \"DALE体系\"\nstage: \"测试与表征\"\ndata_types: [response_time]\nstatus: \"completed\"\ntags: [DALE50, 固态电解质, 离子液体, ATO, 响应时间, 电压筛选, 11x16, 响应时间测试, DALE, EMIMTFSI, 1层ATO, 空气基线]\nmodified: \"2026-11-20\"\nrelated:\n  - experiments/2026-07-09-dale50-il50-solid-cycling-stability.md\n  - experiments/2026-07-10-dale-solid-electrolyte-transmittance.md\n---\n\n# [含光谱电化学数据] 2026-07-11 DALE50 固态电解质11×16腔体电压-响应时间测试\n\n## 测试体系与数据来源\n\n本记录整理 2026-07-11 对 DALE50-2 固态电解质器件进行的电压窗口筛选实验。测试对象采用 DALE50 固态电解质（前体 EO : Li = 10:1，DALE00–50 系列中 EMIMTFSI 添加量最高），单层 ATO 离子存储层，双面胶腔体尺寸为 11 × 16 mm。测试目标是比较不同着色/褪色电压窗口对响应时间和透过率调制幅度的影响。\n\n原始光谱和电化学数据位于 `D:/Desktop/光谱电化学/1 YFW/260711 DALE30和50 不同电压响应时间 单层ATO/sp/DALE50-2 11-16 mm`。本次整理后的总汇总表为 `数据处理/响应时间汇总分析_DALE50-2_11-16mm.xlsx`；每个电压条件的单独结果保存在 `数据处理/响应时间_对应样品名/响应时间分析.xlsx`。结构化数据已保存到 `data/2026-07-11-dale50-il50-voltage-response-time.json`。\n\n## 关键结论\n\n- 电压窗口由 **-1.5 / 0 V** 扩大到 **-2 / 0.5 V** 时，最大透过率调制幅度由 **45.99%** 增至 **65.56%**；Cycle 2-10 代表对比度由 **43.59%** 增至 **54.00%**，光学对比度提升明显。\n- 着色响应最快的条件为 **-1.9 / 0.4 V**，纳入循环的中位 `tau_c` 为 **0.2522 s**。\n- 褪色响应最快且代表对比度最高的条件为 **-2 / 0.5 V**，中位 `tau_b` 为 **0.8475 s**，代表 `ΔT` 为 **54.00%**。\n- 综合对比度和响应速度，**-2 / 0.5 V** 是本批 DALE50 固态电解质 11 × 16 mm 腔体中最值得优先采用的电压窗口。\n\n## 结果汇总表\n\n| 电压窗口 (V) | 最大对比波长 (nm) | 最大 ΔT (%) | 代表 ΔT (%) | 中位 tau_c (s) | 中位 tau_b (s) | 均值 tau_c ± SD (s) | 均值 tau_b ± SD (s) | 备注 |\n|---|---:|---:|---:|---:|---:|---:|---:|---|\n| -1.5 / 0 | 600.13 | 45.99 | 43.59 | 0.3742 | 1.2813 | 0.3782 ± 0.0131 | 1.2822 ± 0.0112 | 对比度最低，响应较慢 |\n| -1.6 / 0.1 | 597.83 | 48.45 | 45.55 | 0.3429 | 1.1973 | 0.3494 ± 0.0172 | 1.1935 ± 0.0148 | 对比度和速度均有改善 |\n| -1.7 / 0.2 | 600.13 | 50.28 | 47.45 | 0.2979 | 1.2113 | 0.3024 ± 0.0103 | 1.2015 ± 0.0166 | 着色继续加快，褪色接近 -1.6/0.1 V |\n| -1.8 / 0.3 | 597.07 | 52.50 | 49.32 | 0.2891 | 1.0952 | 0.2921 ± 0.0099 | 1.0941 ± 0.0306 | 对比度稳步提高 |\n| -1.9 / 0.4 | 595.54 | 54.71 | 51.33 | 0.2522 | 0.9490 | 0.2585 ± 0.0142 | 0.9523 ± 0.0197 | 着色最快 |\n| -2 / 0.5 | 600.13 | 65.56 | 54.00 | 0.2636 | 0.8475 | 0.2737 ± 0.0299 | 0.8379 ± 0.0978 | 代表对比度最高，褪色最快，综合最优 |\n\n## 数据质量说明\n\n- 每组数据均包含 10 个循环，响应时间统计纳入 Cycle 2-10，Cycle 1 作为首圈活化/条件化未纳入代表统计。\n- 代表 ΔT 采用 Cycle 2-10 的中位着色对比度；最大 ΔT 保留为全程峰值信息，不单独作为横向比较依据。\n- 60 个循环的响应时间状态均为 `OK`，未出现 3 s 窗口内无法达到 90% 阈值或非正对比度的异常标记。\n- 最大对比波长均位于 595.54-600.13 nm，说明本批数据主要响应集中在 PBI-Cl 二价峰附近，未出现明显误选远端波长的问题。\n- 响应时间采用实测 90% 阈值相邻两点线性插值计算，未使用整段单指数拟合。\n\n## 结果分析\n\n随着着色电压从 -1.5 V 增强至 -2 V、褪色电压从 0 V 增强至 0.5 V，器件光学调制幅度整体增加，说明更大的电压窗口能驱动更充分的离子迁移和变色/褪色过程。相比 -1.5 / 0 V，-2 / 0.5 V 的代表 ΔT 提高约 10.41 个百分点；最大 ΔT 提高约 19.56 个百分点，但该峰值不应替代稳定循环代表值。\n\n响应时间方面，着色时间从 -1.5 / 0 V 的 0.3742 s 降至 -1.9 / 0.4 V 的 0.2522 s，随后在 -2 / 0.5 V 略回升至 0.2636 s，但仍处于很快水平。褪色时间则随电压窗口扩大持续缩短，从 1.2813 s 降至 0.8475 s，说明提高正向褪色电压对褪色过程帮助明显。\n\n与 2026-07-09 的 DALE50 长循环数据相比，本批电压筛选说明 -2 / 0.5 V 能获得更高初始光学调制，但后续仍需要结合循环稳定性验证高电压窗口是否会加速衰减。\n\n## 初步结论与下一步\n\n本批 DALE50 固态电解质 11 × 16 mm 腔体器件中，**-2 / 0.5 V、3 s** 是当前综合表现最好的电压窗口：代表 ΔT 为 **54.00%**，中位着色/褪色响应时间分别为 **0.2636 s / 0.8475 s**。后续建议以 -2 / 0.5 V 为主条件补做循环稳定性；同时保留 -1.9 / 0.4 V 作为较温和电压窗口的对照，用于判断高电压带来的对比度收益是否会牺牲长期稳定性。\n"}, {"folder": "experiments", "name": "2026-07-11-tio2-spin-coating-film.md", "content": "---\ntype: \"experiment\"\ntitle: \"TiO2旋涂浆料制备及分层制膜样品编号记录\"\ndate: \"2026-07-11\"\nsystem: \"通用\"\nstage: \"制备\"\ndata_types: []\nstatus: \"completed\"\ntags: [TiO2, 旋涂, 制膜, 打孔, 分层, 薄膜制备]\nmodified: \"2026-07-11\"\n---\n\n# TiO2旋涂浆料制备及分层制膜样品编号记录\n\n## 实验目的\n\n记录 TiO2 旋涂浆料配制条件，以及本批 TiO2 制膜、打孔/不打孔和分层旋涂样品编号。\n\n## 材料与试剂\n\n| 试剂/材料 | 规格/纯度 | 用量 | 备注 |\n|-----------|----------|------|------|\n| TiO2 | - | 640.72 mg | 旋涂浆料固体组分 |\n| EtOH | - | 812 uL | 旋涂浆料溶剂 |\n\n## 实验步骤\n\n1. 制备旋涂浆料，配比为 TiO2:EtOH = 1:1。\n2. 称取 TiO2 640.72 mg。\n3. 加入 EtOH 812 uL，得到 TiO2 旋涂浆料。\n4. 使用浆料进行 TiO2 制膜，并按是否打孔、旋涂层数记录样品编号。\n\n## 实验条件\n\n- TiO2:EtOH：1:1\n- TiO2：640.72 mg\n- EtOH：812 uL\n- 其他：未记录\n\n## 样品编号\n\n### TiO2制膜\n\n| 类别 | 样品编号 |\n|------|----------|\n| 打孔样品 | 20, 16, 12, 28, 24, 26, 25, 17, 13 |\n| 不打孔样品 | 80, 74, 79 |\n\n### 旋涂分层打孔样品\n\n| 旋涂层数 | 样品编号 |\n|----------|----------|\n| 单层旋涂（1 层） | 18, 10 |\n| 双层旋涂（2 层） | 8, 19 |\n| 三层旋涂（3 层） | 11, 7 |\n\n### 不打孔分层旋涂\n\n| 旋涂层数 | 样品编号 |\n|----------|----------|\n| 单层 | 84 |\n| 双层 | 85 |\n\n## 观察与结果\n\n- 已完成 TiO2 旋涂浆料制备。\n- 已记录 TiO2 制膜样品编号及打孔/不打孔分组。\n- 已记录打孔分层旋涂样品编号，包括 1 层、2 层和 3 层样品。\n- 不打孔分层旋涂中，单层样品编号为 84，双层样品编号为 85。\n\n## 数据分析\n\n本记录为样品制备与编号记录，暂无测试数据分析。\n\n## 结论与下一步\n\n- 后续测试或组装时应按样品编号区分打孔、不打孔及旋涂层数。\n- 本批不打孔样品编号已全部确认（单层 84、双层 85）。\n"}, {"folder": "experiments", "name": "2026-07-13-pbi-cl-dye-soak-thickness.md", "content": "---\ntype: \"experiment\"\ntitle: \"[含膜厚数据] PBI-Cl染料浸泡与TiO2旋涂/刮涂样品膜厚记录\"\ndate: \"2026-07-13\"\nsystem: \"通用\"\nstage: \"测试与表征\"\ndata_types: [thickness]\nstatus: \"completed\"\ntags: [PBI-Cl, 染料浸泡, TiO2, 旋涂, 刮涂, 膜厚, 膜厚与形貌表征]\nmodified: \"2026-07-13\"\nrelated:\n  - experiments/2026-07-11-tio2-spin-coating-film.md\n  - experiments/2026-07-04-ato-liquid-device-spincoat.md\n  - experiments/2026-07-06-spincoat-thickness-pbi-cl.md\n---\n\n# [含膜厚数据] PBI-Cl染料浸泡与TiO2旋涂/刮涂样品膜厚记录\n\n## 实验目的\n\n记录 2026-07-13 PBI-Cl 染料浸泡实验条件，以及 2026-07-11 制备的 TiO2 旋涂和刮涂样品膜厚测试结果。本次浸泡对象为 7.11 制备的旋涂样品和刮涂样品。\n\n## 一、染料浸泡实验\n\n### 不同培养皿浸泡溶液用量\n\n| 培养皿规格 | 型号 | PBI-Cl染料溶液用量 |\n|---|---|---:|\n| 100 mm | 小号 | 5 mL |\n| 100 mm | 大号 | 7 mL |\n| 120 mm | 小号 | 16 mL |\n\n### PBI-Cl染料配制信息\n\n| 项目 | 数值 |\n|---|---:|\n| 染料名称 | PBI-Cl |\n| 溶剂 | DMF |\n| 目标浓度 C | 1 × 10^-3 mol/L |\n| 摩尔质量 M | 856.35 g/mol |\n| 理论称量质量 m | 11.9889 mg |\n| 实际称取质量 | 12.28 mg |\n| 定容体积 | 14.340 mL |\n\n### 实际浓度校核\n\n```text\nn实 = 12.28 × 10^-3 g / 856.35 g/mol\n    ≈ 1.434 × 10^-5 mol\n\nC实 = 1.434 × 10^-5 mol / 14.340 × 10^-3 L\n    ≈ 1.00 × 10^-3 mol/L\n```\n\n实际配制浓度与目标浓度基本一致，可用于本次染料浸泡实验。\n\n## 二、7.11样品膜厚测试\n\n测试对象为 2026-07-11 制备的 TiO2:EtOH = 1:1 浆料旋涂样品及刮涂样品。膜厚单位按原始台阶仪数据记录为 nm。\n\n### 打孔基底旋涂样品\n\n| 层数 | 样品编号 | 边缘膜厚（nm） | 边缘平均（nm） | 中间膜厚（nm） | 中间平均（nm） | 备注 |\n|---|---|---|---:|---|---:|---|\n| 单层 | 18 | 4365.028, 3453.814 | 3909.421 | 2346.639, 2118.901 | 2232.770 | - |\n| 单层 | 10 | 1087.825, 2548.501 | 1818.163 | 2163.059, 2788.550 | 2475.805 | - |\n| 双层 | 8 | 未继续记录 | - | 4253.918, 3826.657 | 4040.288 | 边缘厚度曲线呈上升趋势，后续不再测边缘，只测中间区域 |\n| 双层 | 19 | - | - | 3782.395, 3692.877 | 3737.636 | 仅记录中间区域数据 |\n| 三层 | 11 | - | - | 6075.766, 6072.101 | 6073.934 | - |\n| 三层 | 7 | - | - | 6616.310, 6751.486 | 6683.898 | - |\n\n### 刮涂样品\n\n| 样品编号 | 边缘膜厚（nm） | 边缘平均（nm） | 中间膜厚（nm） | 中间平均（nm） |\n|---|---|---:|---|---:|\n| 20 | 4243.906, 3540.700 | 3892.303 | 4833.076, 4638.812 | 4735.944 |\n| 80 | 3203.629, 3158.862 | 3181.246 | 4019.351, 3485.690 | 3752.521 |\n\n## 三、7.4旋涂样品膜厚补充\n\n原始记录标注该批样品为 TiO2:EtOH = 1:1 旋涂样品。\n\n| 层数 | 样品编号 | 膜厚（nm） |\n|---|---|---:|\n| 单层 | 23 | 478.727 |\n| 三层 | 30 | 1170.381 |\n\n## 数据整理与观察\n\n- 7.11 打孔基底旋涂样品中，中间区域平均膜厚随层数整体增加：单层约 2232.770-2475.805 nm，双层约 3737.636-4040.288 nm，三层约 6073.934-6683.898 nm。\n- 8 号双层样品边缘厚度曲线呈上升趋势，后续只记录中间区域数据，分析时不建议将其边缘数据与其他样品直接比较。\n- 刮涂样品 20 的中间平均膜厚为 4735.944 nm，高于样品 80 的 3752.521 nm。\n- 7.4 旋涂样品补充测试中，30 号三层样品膜厚 1170.381 nm，高于 23 号单层样品 478.727 nm。\n\n## 结论与下一步\n\n- 本次 PBI-Cl 染料溶液实际浓度接近 1 × 10^-3 mol/L，满足浸泡实验需求。\n- 7.11 批次 TiO2:EtOH = 1:1 旋涂样品膜厚随层数增加趋势明显，可作为后续染料负载量与器件性能分析的重要变量。\n- 后续测试器件性能时，应同时记录样品编号、制膜方式、旋涂层数、边缘/中间位置膜厚及浸泡培养皿用液量。\n"}, {"folder": "experiments", "name": "2026-07-15-group-meeting.md", "content": "---\ntype: \"experiment\"\ntitle: \"2026-07-15 组会\"\ndate: \"2026-07-15\"\nsystem: \"通用\"\nstage: \"不适用\"\ndata_types: []\nstatus: \"needs_review\"\ntags: [组会, 讨论, 组会与讨论]\nmodified: \"2026-10-26\"\n---\n\n# 2026-07-15 组会\n\n## 内容\n\n组会。具体汇报内容、讨论要点与结论**未提供**，本条先固定日期与事实。\n\n## 待补清单\n\n| # | 待补项 | 说明 |\n|---|---|---|\n| 1 | 组会主题与讨论要点 | 未提供 |\n| 2 | 结论与后续安排 | 未提供 |\n\n"}, {"folder": "experiments", "name": "2026-07-16-spin-coated-tio2-device-spectroelectrochemistry.md", "content": "---\ntype: \"experiment\"\ntitle: \"[含光谱电化学数据] 2026-07-16 旋涂 TiO₂ 器件封装与光谱电化学测试（两层旋涂，对比度均偏低）\"\ndate: \"2026-07-16\"\nsystem: \"液态电解质\"\nstage: \"测试与表征\"\ndata_types: [response_time]\nstatus: \"completed\"\nmetrics: {\"contrast\": \"44.42%\", \"coloring\": \"0.9142 s\", \"bleaching\": \"0.4486 s\", \"wavelength\": \"594.77 nm\", \"basis\": \"本组最高对比度/最快着色 2-0（5S）(2)；最快褪色见 1.8-0.2（5S）0.4486 s\"}\ntags: [旋涂TiO2, xuantu2, 对比度偏低, LiClO4, 1ATO, 电荷匹配, 响应时间, 光谱电化学, 响应时间测试, LiClO4-ACN, 1层ATO]\nmodified: \"2026-10-26\"\nrelated:\n  - experiments/2026-07-13-pbi-cl-dye-soak-thickness.md\n  - experiments/2026-07-11-tio2-spin-coating-film.md\n  - experiments/2026-07-17-tio2-sintering.md\n  - experiments/2026-07-19-dye-bath-10ml.md\n  - methods/device-fabrication.md\n---\n\n# [含光谱电化学数据] 2026-07-16 旋涂 TiO₂ 器件封装与光谱电化学测试\n\n## 测试体系与数据来源\n\n对**旋涂法制备的 TiO₂ 层**器件进行封装并做光谱电化学测试，此处以**两层旋涂（xuantu2）**的样品为例。\n\n原始命名规律：`CA_PBI-Cl_1ATO_new LiClO4-xuantu2-{电位}（{步长}）`\n\n| 项目 | 内容 |\n|---|---|\n| 器件结构 | FTO / 旋涂 TiO₂–PBI-Cl / 电解质 / ATO / FTO |\n| 变色层 | **两层旋涂 TiO₂**（xuantu2），区别于刮涂工艺 |\n| 对电极 | **1ATO（单层 ATO）** |\n| 电解质 | LiClO4 |\n| 步时 | 5 s |\n| 循环数 | 10 |\n| 电位条件 | 1.5-0、1.8-0.2、2-0、2-0.5（单位 V） |\n| **膜厚** | **双层旋涂中间区域约 3737–4040 nm**（7.11 批次，TiO₂:EtOH = 1:1 浆料，见 07-13 膜厚记录） |\n\n汇总表：`D:\\Desktop\\光谱电化学\\ASL\\20260710\\数据处理\\响应时间汇总分析表.xlsx`\n（含「汇总分析 / 循环明细 / 数据来源」三个 sheet，生成时间 2026/7/12 23:50:17，共 4 组、40 条循环明细）。\n\n## 结果\n\n| 样品简称 | 最大对比波长 (nm) | ΔT (%) | Tmax (%) | Tmin (%) | 推荐 τc (s) | 推荐 τb (s) | 推荐循环 | 备注 |\n|---|---|---|---|---|---|---|---|---|\n| 1.5-0（5S） | 594.01 | 42.70 | 80.72 | 38.02 | 1.4837 | 0.7914 | 6 | |\n| 1.8-0.2（5S） | 593.24 | 43.92 | 81.85 | 37.93 | 1.3952 | 0.4486 | 7 | **最快褪色** |\n| 2-0（5S）(2) | 594.77 | **44.42** | 81.66 | 37.24 | **0.9142** | 0.7732 | 8 | **最高对比度 / 最快着色** |\n| 2-0.5（5S） | 593.24 | 44.42 | 81.66 | 37.24 | 0.9702 | 0.5293 | 9 | 最高对比度 |\n\n峰值波长集中在 **593–595 nm**，组内漂移小于 2 nm，波长一致性好。\n\n## 关键结论\n\n- **对比度整体偏低**：4 组 ΔT 仅 42.7–44.4%，明显低于同期刮涂体系与 9–10 月批次（55–68%）。\n- **最快褪色**：1.8-0.2（5S），τb = 0.4486 s。\n- **最快着色 + 最高对比度**：2-0（5S），τc = 0.9142 s，ΔT 44.42%。\n- **Tmax 都在 80% 以上**（80.7–81.8%），说明褪色态透过率正常，低对比度主要来自 **Tmin 偏高（37–38%）**——\n  即着色不够深，而不是褪色态退化。\n\n### 对比度偏低的原因\n\n**先排除膜厚因素。** 07-13 膜厚记录给出的实测值：\n\n| 制膜方式 | 膜厚（中间区域平均，nm） |\n|---|---|\n| **双层旋涂**（7.11 批次，本次所用） | 3737.636（19 号）、4040.288（8 号） |\n| 刮涂（20 号） | 4735.944 |\n| 刮涂（80 号） | 3752.521 |\n\n双层旋涂与刮涂的膜厚**基本相当**（都在 3.7–4.7 µm），\n因此\"旋涂层太薄导致染料吸附量不足\"这一推测**不成立**。\n\n**更可能的原因是电荷匹配：本批次用的是单层 ATO（1ATO）对电极。**\n与 9–10 月批次（2ATO，ΔT 55–68%）相比，这是最显著的结构差异。\n单层 ATO 的电荷存储容量不足时，着色过程受对电极供电能力限制，\n表现为 Tmin 压不下去（37–38%）而 Tmax 正常，正好对应本组的现象。\n\n> 上述归因仍属推断。要坐实需做 **Q_ATO / Q_PBI 电荷匹配计算**，\n> 或在同一批片子上做 1ATO 与 2ATO 的直接对照。\n\n## 待补清单\n\n| # | 待补项 | 说明 |\n|---|---|---|\n| 1 | 本次所用旋涂片的具体批次 | 膜厚引自 7.11 批次；若 7-16 用的是 7.4 批次（单层仅 478.7 nm、三层 1170.4 nm），结论需重算 |\n| 2 | Q_ATO / Q_PBI 电荷匹配 | 未计算，是验证 1ATO 归因的关键 |\n| 3 | 封装方式 | 未记录（2026-07 为双面胶腔体工艺末期，需确认） |\n| 4 | 基线方式 | 0FTO 还是 1FTO 未记录，影响 ΔT 的跨批次可比性 |\n\n## 下一步\n\n- **优先做 1ATO / 2ATO 同片对照**：这是最容易验证、也最可能解释低对比度的变量。\n- 计算 Q_ATO / Q_PBI 电荷匹配，量化对电极容量是否成为瓶颈。\n- 确认 7-16 所用旋涂片批次与实测膜厚（不同批次的旋涂膜厚可差 3 倍以上：7.11 双层 3.9 µm vs 7.4 三层 1.17 µm）。\n- 后续统一记录基线方式与封装方式，保证 ΔT 可跨批次比较。\n\n## 原始数据\n\n- `D:\\Desktop\\光谱电化学\\ASL\\20260710\\数据处理\\响应时间汇总分析表.xlsx`\n- 各组源结果工作簿位于 `D:\\Desktop\\光谱电化学\\ASL\\20260710\\数据处理\\` 下的对应子文件夹\n\n"}, {"folder": "experiments", "name": "2026-07-17-tio2-sintering.md", "content": "---\ntype: \"experiment\"\ntitle: \"2026-07-17 烧制 TiO₂ 层\"\ndate: \"2026-07-17\"\nsystem: \"通用\"\nstage: \"制备\"\ndata_types: []\nstatus: \"completed\"\ntags: [TiO2, 介孔层, 烧结, 薄膜制备]\nmodified: \"2026-10-26\"\nrelated:\n  - experiments/2026-07-19-dye-bath-10ml.md\n  - methods/device-fabrication.md\n---\n\n# 2026-07-17 烧制 TiO₂ 层\n\n## 内容\n\n同工艺烧制 TiO₂ 层（刮涂 + 马弗炉 500 ℃ 保温 30 min）。\n本次无工艺改动。\n\n## 结果\n\n完成 TiO₂ 层烧制，进入 7-19 染浴。\n\n"}, {"folder": "experiments", "name": "2026-07-19-dye-bath-10ml.md", "content": "---\ntype: \"experiment\"\ntitle: \"2026-07-19 PBI-Cl 染浴（10 mL DMF 体系）\"\ndate: \"2026-07-19\"\nsystem: \"液态电解质\"\nstage: \"制备\"\ndata_types: []\nstatus: \"completed\"\ntags: [PBI-Cl, 染浴, DMF, 10mL体系, 染料配制与染浴]\nmodified: \"2026-10-26\"\nrelated:\n  - experiments/2026-07-17-tio2-sintering.md\n  - experiments/2026-07-20-post-dye-treatment-and-double-ato.md\n  - methods/device-fabrication.md\n---\n\n# 2026-07-19 PBI-Cl 染浴（10 mL 体系）\n\n## 染浴对象\n\n2026-07-17 烧制完成的 TiO₂ 片。\n\n## 染液配制\n\n| 项目 | 理论值 | 实际值 |\n|---|---|---|\n| DMF 体积 | 10 mL（计划） | **9996 µL** |\n| PBI-Cl 质量 | 8.5635 mg（按 1×10⁻³ mol/L 计） | **8.56 mg** |\n| 实际浓度 | 1.00×10⁻³ mol/L | **1.00×10⁻³ mol/L** |\n\n实际称样 8.56 mg 略低于理论 8.5635 mg，DMF 同步取 9996 µL，\n**实际浓度仍为 1.00×10⁻³ mol/L**（8.56 mg / 856.35 g·mol⁻¹ ÷ 9.996 mL = 1.000×10⁻³ mol/L）。\n\n染浴工艺：浸泡 24 h。\n\n## 结果\n\n完成染浴，7-20 做后处理。\n\n"}, {"folder": "experiments", "name": "2026-07-20-post-dye-treatment-and-double-ato.md", "content": "---\ntype: \"experiment\"\ntitle: \"2026-07-20 染浴后处理 + 制备双层 ATO\"\ndate: \"2026-07-20\"\nsystem: \"液态电解质\"\nstage: \"制备\"\ndata_types: []\nstatus: \"completed\"\ntags: [后处理, DCM冲洗, ATO, 双层ATO, 离子存储层, 薄膜制备, 2层ATO]\nmodified: \"2026-10-26\"\nrelated:\n  - experiments/2026-07-19-dye-bath-10ml.md\n  - methods/device-fabrication.md\n---\n\n# 2026-07-20 染浴后处理与双层 ATO 制备\n\n## 一、染浴后处理\n\n对 2026-07-19 染浴后的片子做标准后处理：DCM 充分冲洗去除未锚定的游离 PBI-Cl，110 ℃ 加热 10 min 干燥。\n本次无工艺改动。\n\n## 二、制备双层 ATO\n\n同工艺制备**双层 ATO**：ATO 溶液 100 µL，旋涂第一次（600 rpm 15 s → 1600 rpm 15 s），\n再取 100 µL 旋涂第二次（同参数），100 ℃ 预干燥 10 min 后马弗炉 400 ℃ 保温 30 min。\n## 结果\n\n变色层与 ATO 对电极均制备完成，可进入器件组装。\n\n"}, {"folder": "experiments", "name": "2026-07-21-dale-tensile-test.md", "content": "---\ntype: \"experiment\"\ntitle: \"2026-07-21 DALE00–50 力学拉伸性能测试（软物质学院）\"\ndate: \"2026-07-21\"\nsystem: \"DALE体系\"\nstage: \"测试与表征\"\ndata_types: []\nstatus: \"needs_review\"\ntags: [DALE, 力学拉伸, 拉伸性能, 模量, 软物质学院, 力学性能测试]\nmodified: \"2026-11-20\"\nrelated:\n  - notes/2026-10-19-naming-convention-and-cross-batch-summary.md\n---\n\n# 2026-07-21 DALE00–50 力学拉伸性能测试\n\n## 测试内容\n\n对 **DALE00 – DALE50** 系列固态电解质膜做**力学拉伸性能**测试。\n\n| 项目 | 内容 |\n|---|---|\n| 测试地点 | **软物质学院** |\n| 样品 | DALE00 – DALE50 系列 |\n| 测试类型 | 力学拉伸（拉伸强度、断裂伸长率、弹性模量） |\n\n## 结果\n\n**未处理/未提供。** 测试原始曲线与计算结果均未归档，本条先固定测试事实与样品范围。\n\n## 待补清单\n\n| # | 待补项 | 说明 |\n|---|---|---|\n| 1 | 测试条件 | 拉伸速率、夹具距离、样条尺寸、温度 |\n| 2 | 结果数据 | 拉伸强度、断裂伸长率、弹性模量 |\n| 3 | 与 EIS / Raman 的关联 | 力学与离子传输、LiTFSI 解离程度的交叉分析尚未做 |\n\n## 下一步\n\n- 归档原始曲线后，把模量与断裂伸长率按 DALE00–50 配方顺序作图，比较 LiTFSI 与 EMIMTFSI 摩尔比对模量和断裂伸长率的影响。\n- 与 10-10 Raman（LiTFSI 解离程度）、10-15 EIS（离子电导）结果交叉，\n  判断增塑程度与力学强度之间是否存在此消彼长的关系。\n\n"}, {"folder": "experiments", "name": "2026-07-22-tio2-prep-16pcs.md", "content": "---\ntype: \"experiment\"\ntitle: \"2026-07-22 制备 TiO₂ 层 ×16\"\ndate: \"2026-07-22\"\nsystem: \"通用\"\nstage: \"制备\"\ndata_types: []\nstatus: \"completed\"\ntags: [TiO2, 介孔层, 刮涂, 批量制样, 薄膜制备]\nmodified: \"2026-10-26\"\nrelated:\n  - experiments/2026-07-23-dye-bath-10ml.md\n  - methods/device-fabrication.md\n---\n\n# 2026-07-22 制备 TiO₂ 层 ×16\n\n## 内容\n\n同工艺制备 **TiO₂ 层 16 片**。\n\n## 结果\n\n完成 16 片 TiO₂ 层，7-23 做统一染浴。\n\n## 待补清单\n\n| # | 待补项 | 说明 |\n|---|---|---|\n| 1 | 成膜方式 | 刮涂还是旋涂未记录 |\n\n"}, {"folder": "experiments", "name": "2026-07-23-dye-bath-10ml.md", "content": "---\ntype: \"experiment\"\ntitle: \"2026-07-23 PBI-Cl 染浴（10 mL DMF 体系）\"\ndate: \"2026-07-23\"\nsystem: \"液态电解质\"\nstage: \"制备\"\ndata_types: []\nstatus: \"completed\"\ntags: [PBI-Cl, 染浴, DMF, 10mL体系, 批量制样, 染料配制与染浴]\nmodified: \"2026-10-26\"\nrelated:\n  - experiments/2026-07-22-tio2-prep-16pcs.md\n  - methods/device-fabrication.md\n---\n\n# 2026-07-23 PBI-Cl 染浴（10 mL 体系）\n\n## 染浴对象\n\n2026-07-22 制备的 16 片 TiO₂ 层。\n\n## 染液配制\n\n| 项目 | 理论值 | 实际值 |\n|---|---|---|\n| DMF 体积 | 10 mL（计划） | **10066 µL** |\n| PBI-Cl 质量 | 8.5635 mg（按 1×10⁻³ mol/L 计） | **8.62 mg** |\n| 实际浓度 | 1.00×10⁻³ mol/L | **1.00×10⁻³ mol/L** |\n\n实际称样 8.62 mg 略高于理论 8.5635 mg，DMF 同步取 10066 µL，\n**实际浓度仍为 1.00×10⁻³ mol/L**（8.62 mg / 856.35 g·mol⁻¹ ÷ 10.066 mL = 1.000×10⁻³ mol/L）。\n\n染浴工艺：浸泡 24 h。\n\n## 结果\n\n完成 16 片染浴。\n\n"}, {"folder": "experiments", "name": "2026-08-31-tio2-prep.md", "content": "---\ntype: \"experiment\"\ntitle: \"2026-08-31 制备 TiO₂ 层\"\ndate: \"2026-08-31\"\nsystem: \"通用\"\nstage: \"制备\"\ndata_types: []\nstatus: \"completed\"\ntags: [TiO2, 介孔层, 薄膜制备]\nmodified: \"2026-10-26\"\nrelated:\n  - experiments/2026-09-01-dye-bath-10ml.md\n  - methods/device-fabrication.md\n---\n\n# 2026-08-31 制备 TiO₂ 层\n\n## 内容\n\n同工艺制备 TiO₂ 层。本次无工艺改动。\n\n## 结果\n\n完成 TiO₂ 层制备，进入 9-1 染浴。\n\n## 待补清单\n\n| # | 待补项 | 说明 |\n|---|---|---|\n| ? | 成膜方式 | 刮涂还是旋涂未记录 |\n\n"}, {"folder": "experiments", "name": "2026-09-01-dye-bath-10ml.md", "content": "---\ntype: \"experiment\"\ntitle: \"2026-09-01 PBI-Cl 染浴（10 mL DMF 体系）\"\ndate: \"2026-09-01\"\nsystem: \"液态电解质\"\nstage: \"制备\"\ndata_types: []\nstatus: \"completed\"\ntags: [PBI-Cl, 染浴, DMF, 10mL体系, 染料配制与染浴]\nmodified: \"2026-10-26\"\nrelated:\n  - experiments/2026-08-31-tio2-prep.md\n  - methods/device-fabrication.md\n---\n\n# 2026-09-01 PBI-Cl 染浴（10 mL 体系）\n\n## 染浴对象\n\n2026-08-31 制备的 TiO₂ 层。\n\n## 染液配制\n\n| 项目 | 理论值 | 实际值 |\n|---|---|---|\n| DMF 体积 | 10 mL（计划） | **10288 µL** |\n| PBI-Cl 质量 | 8.5635 mg（按 1×10⁻³ mol/L 计） | **8.81 mg** |\n| 实际浓度 | 1.00×10⁻³ mol/L | **1.00×10⁻³ mol/L** |\n\n实际称样 8.81 mg 高于理论 8.5635 mg，DMF 同步取 10288 µL，\n**实际浓度仍为 1.00×10⁻³ mol/L**（8.81 mg / 856.35 g·mol⁻¹ ÷ 10.288 mL = 1.000×10⁻³ mol/L）。\n\n> 记录时原始笔记写作 12878 µL，按 8.81 mg 反算应为 10288 µL（对应 1.00×10⁻³ mol/L），\n> 与其他批次\"质量与体积同步调整、浓度恒为 1 mM\"的规律一致，故按 10288 µL 记。\n\n染浴工艺：浸泡 24 h。\n\n## 结果\n\n完成染浴。\n\n"}, {"folder": "experiments", "name": "2026-09-04-perforated-fto-tio2-prep.md", "content": "---\ntype: \"experiment\"\ntitle: \"2026-09-04 制备打孔片的 TiO₂ 层\"\ndate: \"2026-09-04\"\nsystem: \"液态电解质\"\nstage: \"制备\"\ndata_types: []\nstatus: \"completed\"\ntags: [TiO2, 介孔层, 打孔FTO, 侧边注液, 薄膜制备]\nmodified: \"2026-10-26\"\nrelated:\n  - experiments/2026-09-06-dye-bath-5ml.md\n  - experiments/2026-09-09-tio2-layer-on-perforated-fto.md\n  - methods/device-fabrication.md\n---\n\n# 2026-09-04 制备打孔片的 TiO₂ 层\n\n## 内容\n\n在**打孔 FTO** 上同工艺制备 TiO₂ 层。打孔片用于侧边注液结构，与不打孔批次区分。\n\n本次无工艺改动。\n\n## 结果\n\n完成打孔片 TiO₂ 层制备，9-6 做染浴。\n\n"}, {"folder": "experiments", "name": "2026-09-06-dye-bath-5ml.md", "content": "---\ntype: \"experiment\"\ntitle: \"2026-09-06 PBI-Cl 染浴（5 mL DMF 体系）\"\ndate: \"2026-09-06\"\nsystem: \"液态电解质\"\nstage: \"制备\"\ndata_types: []\nstatus: \"completed\"\ntags: [PBI-Cl, 染浴, DMF, 5mL体系, 打孔FTO, 染料配制与染浴]\nmodified: \"2026-10-26\"\nrelated:\n  - experiments/2026-09-04-perforated-fto-tio2-prep.md\n  - methods/device-fabrication.md\n---\n\n# 2026-09-06 PBI-Cl 染浴（5 mL 体系）\n\n## 染浴对象\n\n2026-09-04 制备的**打孔片 TiO₂ 层**。\n\n## 染液配制\n\n| 项目 | 理论值 | 实际值 |\n|---|---|---|\n| DMF 体积 | 5 mL（计划） | **5208 µL** |\n| PBI-Cl 质量 | 4.28175 mg（按 1×10⁻³ mol/L 计） | **4.46 mg** |\n| 实际浓度 | 1.00×10⁻³ mol/L | **1.00×10⁻³ mol/L** |\n\n实际称样 4.46 mg 高于理论 4.28175 mg，DMF 同步取 5208 µL，\n**实际浓度仍为 1.00×10⁻³ mol/L**（4.46 mg / 856.35 g·mol⁻¹ ÷ 5.208 mL = 1.000×10⁻³ mol/L）。\n\n> 记录时原始笔记写作 50208 µL（50 mL，与 5 mL 计划差 10 倍）。按 4.46 mg 反算应为 5208 µL，\n> 与其他批次规律一致，故按 5208 µL 记。\n\n染浴工艺：浸泡 24 h。\n\n## 结果\n\n完成打孔片的染浴。\n\n"}, {"folder": "experiments", "name": "2026-09-08-electrolyte-screening-response-time.md", "content": "---\ntype: \"experiment\"\ntitle: \"[含光谱电化学数据] 2026-09-08 四款电解液及加EMIM版本响应时间筛选（空气基线 + 1FTO 基线）\"\ndate: \"2026-09-08\"\nsystem: \"液态电解质\"\nstage: \"测试与表征\"\ndata_types: [response_time]\nstatus: \"completed\"\nmetrics: {\"contrast\": \"55.7%\", \"coloring\": \"0.94 s\", \"bleaching\": \"0.58 s\", \"wavelength\": \"640.5 nm\", \"basis\": \"空气基线组综合最优 LiClO4 −2-1（3S）\"}\ntags: [电解液筛选, 响应时间, 空气基线, 0FTO, 1FTO, 基线校正, 1ATO, 2ATO, PBI-Cl, EMIMTFSI, 响应时间测试, 多体系对比, 单层+双层对比, 多基线对比]\nmodified: \"2026-10-26\"\nrelated:\n  - experiments/2026-09-14-spacer-120um-surlyn-vs-100um-tape-response-time.md\n  - experiments/2026-09-18-liclo4-acn-emim-response-time.md\n  - notes/2026-10-19-naming-convention-and-cross-batch-summary.md\n---\n\n# [含光谱电化学数据] 2026-09-08 四款电解液及加EMIM版本响应时间筛选\n\n同一天做了**两组**光谱电化学测试，差别在**基线处理方式**：空气基线（0FTO）与 1FTO 基线校正。\n两组共用同一批电极体系与同一套电解液体系，合并记录以便交叉比对。\n\n## 器件与测试条件（两组共用）\n\n| 项目 | 内容 |\n|------|------|\n| 器件结构 | FTO / 介孔 TiO₂–PBI-Cl / 电解质 / ATO / FTO |\n| 工作电极 | 介孔 TiO₂–PBI-Cl（旧批次） |\n| 电解质 | LiClO4、LITFSI-ACN、S50、KLDTF33-EMIMTFSI、LITFSI-ACN-EMIMTFSI、S50-EMIMTFSI |\n| 电解质浓度 | 锂盐统一 1 mol/L（1×10⁻³ mol/mL）；含 EMIMTFSI 版本摩尔比 锂盐:EMIMTFSI = 1:2 |\n| 电位程序 | −1.8→0 V、−2→−1 V（空气基线组另有 −2.2→0 V） |\n| 步时 | 3 s |\n| 响应定义 | t90（90% ΔT），波长取各样品 max 对比度波长 |\n\n未记录项：隔层规格、封装方式、S50 配方说明。\n\n---\n\n# 一、空气基线组（0FTO，不用 FTO 校正）\n\n## 数据来源\n\n原始数据位于 `D:\\Desktop\\光谱电化学\\ASL\\20260908 四款电解液及加EMIM的响应时间测试\\20260908a`。\n汇总表为该文件夹下的 `20260908 四款电解液及加EMIM的响应时间测试响应时间汇总.xlsx`\n（18 条记录，6 个体系分组），另有 A4 打印版。汇总由响应时间 skill 生成，\n取值循环按\"循环 2–10 内首个两端均不显著偏离均值±1 样本标准差的循环\"规则自动选定。\n\n| 项目 | 内容 |\n|------|------|\n| 对电极 | 2ATO(NEW) |\n| 基线 | 空气基线（0FTO） |\n\n## 结果\n\n| 样品 / 条件 | 波长 (nm) | 循环 | 着色 t90 (s) | 褪色 t90 (s) | 着色 ΔT (%) | 褪色 ΔT (%) |\n|---|---|---|---|---|---|---|\n| KLDTF33-EMIMTFSI −1.8-0（3S） | 643.6 | 4 | 1.12 | 0.87 | 56.0 | 55.9 |\n| KLDTF33-EMIMTFSI −2-1（3S）-2 | 642.8 | 3 | 0.54 | 0.20 | 57.8 | 58.0 |\n| KLDTF33-EMIMTFSI −2-1（3S） | 640.5 | 3 | 0.75 | 0.18 | 57.4 | 57.4 |\n| LITFSI-ACN −1.8-0（3S） | 636.0 | 4 | 0.98 | 1.44 | 45.6 | 45.5 |\n| LITFSI-ACN −2-1（3S）-2 | 636.0 | 3 | 0.81 | 1.54 | 47.3 | 46.7 |\n| LITFSI-ACN −2-1（3S） | 631.4 | 3 | 0.15 | 1.61 | 27.6 | 26.5 |\n| LITFSI-ACN −2.2-0（3S） | 603.2 | 4 | 0.80 | 0.88 | 49.1 | 48.9 |\n| LITFSI-ACN-EMIMTFSI −1.8-0（3S） | 648.9 | 4 | 1.86 | 1.27 | 50.3 | 50.2 |\n| LITFSI-ACN-EMIMTFSI −2-1（3S） | 649.6 | 4 | 1.89 | 1.30 | 51.0 | 50.6 |\n| LiClO4 −1.8-0（3S） | 640.5 | 3 | 1.16 | 0.84 | 54.1 | 54.1 |\n| LiClO4 −2-1（3S） | 640.5 | 3 | 0.94 | 0.58 | 55.7 | 55.6 |\n| S50 −1.8-0（3S）-2 ⚠ | 764.1 | 3 | 0.41 | 2.33 | 29.5 | 29.5 |\n| S50 −1.8-0（3S） | 647.4 | 4 | 1.15 | 1.10 | 44.5 | 44.5 |\n| S50 −2-1（3S）-4 | 643.6 | 4 | 0.16 | 1.91 | 57.8 | 58.4 |\n| S50-EMIMTFSI −1.8-0（3S）-2 | 647.4 | 3 | 2.31 | 0.66 | 44.9 | 44.8 |\n| S50-EMIMTFSI −1.8-0（3S） ⚠ | 637.5 | 3 | 0.27 | 2.42 | 8.8 | 8.3 |\n| S50-EMIMTFSI −2-1（3S）-2 | 644.3 | 5 | 1.44 | 0.63 | 56.7 | 56.6 |\n| S50-EMIMTFSI −2-1（3S） ⚠ | 641.3 | 4 | 0.17 | 2.26 | 13.7 | 11.6 |\n\n## 关键结论\n\n- **响应最快**：KLDTF33-EMIMTFSI −2-1（3S），着色 0.54 s / 褪色 0.20 s，ΔT 57.8%；重复样 0.75 / 0.18 s，重复性可接受。\n- **综合最优候选**：LiClO4 −2-1（3S），0.94 / 0.58 s，ΔT 55.7%，两端较均衡，不依赖极端电位。\n- **加入 EMIMTFSI 未普遍提速**：LITFSI-ACN 加 EMIMTFSI 后着色由 0.81 s 变为 1.86–1.89 s；S50 加 EMIMTFSI 后重复样出现 ΔT 8.8% / 13.7% 的低值。\n- **S50-EMIMTFSI 组内离散极大**（8.8% ~ 56.7%），该组合成膜/浸润状态不稳定。\n\n## 异常\n\n- `S50 −1.8-0（3S）-2` 最大对比度波长落在 764.1 nm，远离主峰区（~640 nm），疑长波噪声误判为响应峰，该条不宜直接引用。\n- `S50-EMIMTFSI −1.8-0（3S）`（ΔT 8.8%）与 `−2-1（3S）`（ΔT 13.7%）远低于同组水平，需回溯原始 .nox 确认是否漏液/接触不良。\n- `LITFSI-ACN −2-1（3S）` 两次重复着色 0.81 s 与 0.15 s、ΔT 47.3% 与 27.6%，离散显著，单条数据代表性有限。\n\n---\n\n# 二、1FTO 基线组（用 1 片 FTO 玻璃做参比扣除）\n\n## 数据来源\n\n原始数据位于 `D:\\Desktop\\光谱电化学\\ASL\\20260908 1FTO校正后四款电解液及加EMIM的响应时间测试\\20260908 1FTO校正`。\n汇总表为该文件夹下的 `20260908 1FTO校正后四款电解液及加EMIM的响应时间测试响应时间汇总.xlsx`\n（13 条记录，6 个体系分组）。\n\n| 项目 | 内容 |\n|------|------|\n| 对电极 | 2ATO(NEW)（KLDTF33-EMIMTFSI、LiClO4、S50、S50-EMIMTFSI）；**1ATO**（LITFSI-ACN、LITFSI-ACN-EMIMTFSI） |\n| 基线校正 | 1FTO |\n\n## 结果\n\n| 样品 / 条件 | 波长 (nm) | 循环 | 着色 t90 (s) | 褪色 t90 (s) | 着色 ΔT (%) | 褪色 ΔT (%) |\n|---|---|---|---|---|---|---|\n| KLDTF33-EMIMTFSI 1FTO −1.8-0（3S）-2 | 658.0 | 3 | 1.73 | 1.94 | 54.9 | 54.7 |\n| KLDTF33-EMIMTFSI 1FTO −2-1（3S） | 647.4 | 4 | 1.50 | 0.86 | 63.2 | 63.2 |\n| LITFSI-ACN 1ATO −1.8-0（3S） | 639.0 | 4 | 0.65 | 0.76 | 58.2 | 58.2 |\n| LITFSI-ACN 1ATO −2-1（3S）-2 | 605.5 | 4 | 0.73 | 0.31 | 59.9 | 59.9 |\n| LITFSI-ACN-EMIMTFSI 1ATO −1.8-0（3S） | 653.4 | 6 | 1.90 | 1.31 | 60.3 | 60.1 |\n| LITFSI-ACN-EMIMTFSI 1ATO −2-1（3S） | 648.1 | 3 | 1.73 | 0.54 | 64.2 | 64.0 |\n| LiClO4 1FTO −1.8-0（3S） | 643.6 | 4 | 0.86 | 0.99 | 62.4 | 62.4 |\n| LiClO4 1FTO −2-1（3S） | 642.0 | 3 | 0.52 | 0.47 | 63.9 | 63.9 |\n| S50 1FTO −1.8-0（3S） | 643.6 | 3 | 1.71 | 1.19 | 59.5 | 59.5 |\n| S50 1FTO −2-1（3S）-2 | 642.8 | 4 | 0.73 | 1.29 | 68.1 | 68.1 |\n| S50 1FTO −2-1（3S） | 642.8 | 3 | 1.13 | 1.51 | 64.1 | 64.8 |\n| S50-EMIMTFSI-1FTO −1.8-0（3S） ⚠ | 642.8 | 3 | 0.61 | 2.16 | 33.8 | 32.7 |\n| S50-EMIMTFSI-1FTO −2-1（3S） ⚠ | 642.8 | 3 | 0.44 | 1.98 | 41.8 | 38.7 |\n\n## 关键结论\n\n- **本组响应最快**：LiClO4 1FTO −2-1（3S），0.52 s / 0.47 s，ΔT 63.9%。\n- **对比度最高**：S50 1FTO −2-1（3S）-2，ΔT 68.1%，但褪色 1.29 s 偏慢。\n\n## 异常\n\n- `S50-EMIMTFSI-1FTO` 两条 ΔT 仅 33.8% 与 41.8%，褪色 2.16 / 1.98 s，显著劣于同组其他体系。\n- `LITFSI-ACN 1ATO −2-1（3S）-2` 波长 605.5 nm，低于同体系另一条 639.0 nm，波长漂移较大。\n\n---\n\n# 三、两组交叉对比\n\n- **对比度整体抬升**：同体系在 1FTO 基线下 ΔT 普遍由 45–57% 抬到 55–68%。\n  LiClO4 −2-1 由 55.7% → 63.9%，S50 −2-1 由 57.8% → 64–68%。\n  **跨批次比较必须固定基线方式**，否则 ΔT 不可比。\n- **注意变量混杂**：1FTO 组里的 LITFSI-ACN 与 LITFSI-ACN-EMIMTFSI 两组同时改用了 **1ATO 对电极**，\n  与空气基线组之间的差异包含\"基线 + 对电极层数\"两个变量，不能单独归因于基线。\n- **S50 + EMIMTFSI 的稳定性问题在两组数据中重复出现**（空气基线 8.8% / 13.7%，1FTO 33.8% / 41.8%）。\n\n# 下一步\n\n- S50 与 S50-EMIMTFSI 组补充重复样，确认低 ΔT 是否为器件制备问题。\n- 后续实验统一记录基线方式（0FTO / 1FTO）与对电极层数（1ATO / 2ATO），避免变量混杂。\n- 主攻体系取舍须在同一种基线方式下重测。\n- 补记隔层规格、封装方式与 S50 配方。\n\n"}, {"folder": "experiments", "name": "2026-09-09-tio2-layer-on-perforated-fto.md", "content": "---\ntype: \"experiment\"\ntitle: \"2026-09-09 打孔 FTO 上制备 TiO₂ 层\"\ndate: \"2026-09-09\"\nsystem: \"液态电解质\"\nstage: \"制备\"\ndata_types: []\nstatus: \"completed\"\ntags: [TiO2, 介孔层, 打孔FTO, 同工艺, 薄膜制备]\nmodified: \"2026-10-26\"\nrelated:\n  - experiments/2026-09-11-pbi-cl-dye-bath-10ml.md\n  - experiments/2026-07-11-tio2-spin-coating-film.md\n---\n\n# 2026-09-09 打孔 FTO 上制备 TiO₂ 层\n\n## 制备目的\n\n在**打孔 FTO** 上制备介孔 TiO₂ 层，供后续 PBI-Cl 染浴与打孔注液器件使用。\n\n## 基底与工艺\n\n| 项目 | 内容 |\n|---|---|\n| 基底 | **打孔 FTO**（与 9-23 起的不打孔批次区分） |\n| 工艺 | 本次无工艺改动 |\n\n打孔 FTO 用于侧边注液结构。\n\n## 结果\n\n完成打孔 FTO 上的 TiO₂ 层制备，片子进入 9-11 的 PBI-Cl 染浴。\n\n## 下一步\n\n9-11 对该批片子做 PBI-Cl 染浴（10 mL DMF 体系，见下一条记录）。\n\n"}, {"folder": "experiments", "name": "2026-09-11-pbi-cl-dye-bath-10ml.md", "content": "---\ntype: \"experiment\"\ntitle: \"2026-09-11 PBI-Cl 染浴（10 mL DMF 体系，1×10⁻³ mol/L）\"\ndate: \"2026-09-11\"\nsystem: \"液态电解质\"\nstage: \"制备\"\ndata_types: []\nstatus: \"completed\"\ntags: [PBI-Cl, 染浴, DMF, 浓度配比, 打孔FTO, 染料配制与染浴]\nmodified: \"2026-10-26\"\nrelated:\n  - experiments/2026-09-09-tio2-layer-on-perforated-fto.md\n  - experiments/2026-09-23-fto-cleaning-and-tio2-prep.md\n  - notes/2026-10-19-naming-convention-and-cross-batch-summary.md\n---\n\n# 2026-09-11 PBI-Cl 染浴（10 mL DMF 体系）\n\n## 染浴目的\n\n对 2026-09-09 制备的**打孔 FTO / TiO₂ 片**进行 PBI-Cl 染浴，使分子锚定到介孔 TiO₂ 表面。\n\n## 染液配制\n\n目标浓度 **1×10⁻³ mol/L**，PBI-Cl 分子量 **856.35 g/mol**。\n\n| 项目 | 预计 | 实际 |\n|---|---|---|\n| DMF 体积 | 10 mL | **9832 µL** |\n| PBI-Cl 质量 | 8.5635 mg | **8.42 mg** |\n| 实际浓度 | 1.00×10⁻³ mol/L | **1.00×10⁻³ mol/L** |\n\n实际称样 8.42 mg 低于预计的 8.5635 mg，但 DMF 体积同步调整为 9832 µL，\n**最终浓度仍为 1.00×10⁻³ mol/L**（8.42 mg / 856.35 g·mol⁻¹ ÷ 9.832 mL = 1.000×10⁻³ mol/L），与目标一致。\n\n## 结果\n\n完成染浴，片子进入后续后处理流程。\n\n"}, {"folder": "experiments", "name": "2026-09-14-spacer-120um-surlyn-vs-100um-tape-response-time.md", "content": "---\ntype: \"experiment\"\ntitle: \"[含光谱电化学数据] 2026-09-14 120 μm 沙林膜与 100 μm 双面胶隔层对比及 CV 预处理影响\"\ndate: \"2026-09-14\"\nsystem: \"液态电解质\"\nstage: \"测试与表征\"\ndata_types: [response_time]\nstatus: \"completed\"\nmetrics: {\"contrast\": \"59.8%\", \"coloring\": \"0.31 s\", \"bleaching\": \"0.73 s\", \"wavelength\": \"604.7 nm\", \"basis\": \"本组最优 LITFSI-ACN-EMIM 120μm沙林膜 −2-1 后CV（波长存疑，见异常）\"}\ntags: [隔层对比, 沙林膜, 双面胶, CV预处理, 响应时间, 0FTO, 响应时间测试, 多体系对比, EMIMTFSI, 多方式对比, 空气基线]\nmodified: \"2026-11-16\"\nrelated:\n  - experiments/2026-09-08-electrolyte-screening-response-time.md\n  - experiments/2026-09-19-liclo4-acn-step-time-and-fade-voltage-response-time.md\n---\n\n# [含光谱电化学数据] 2026-09-14 120 μm 沙林膜与 100 μm 双面胶隔层对比及 CV 预处理影响\n\n## 测试体系与数据来源\n\n比较 120 μm 沙林膜与 100 μm 双面胶两种隔层构造下的响应时间与对比度，并考察 CV 预处理（文件名标 `after cv`，即先跑 CV 程序再测响应时间）的影响。本批次统一采用 **0FTO（空气基线）**。\n\n原始数据位于 `D:\\Desktop\\光谱电化学\\ASL\\20260914 120um沙林膜及100um双面胶\\20260914 120um沙林膜及100um双面胶`。汇总表为 `20260914 120um沙林膜及100um双面胶响应时间汇总.xlsx`（18 条记录，4 个体系分组）。\n\n## 器件与测试条件\n\n| 项目 | 内容 |\n|------|------|\n| 器件结构 | FTO / 介孔 TiO₂–PBI-Cl / 电解质 / ATO / FTO |\n| 电解质 | KLDTF33-EMIMTFSI、LITFSI-ACN、LITFSI-ACN-EMIM，锂盐统一 1 mol/L；含 EMIM 版本摩尔比 锂盐:EMIMTFSI = 1:2 |\n| 隔层 | 120 μm 沙林膜 / 100 μm 双面胶；文件名中\"120um\"与\"120shalin\"均指 **120 μm 沙林膜**（同一膜种） |\n| 电位程序 | −1.8→0 V、−2→−1 V |\n| 步时 | 3 s |\n| 预处理 | 部分样品先跑 CV 再测响应时间（标 after cv；after cv -1times 表示 CV 扫 1 圈） |\n| 基线 | 0FTO（空气基线） |\n\n## 结果\n\n### 120 μm 沙林膜\n\n| 样品 / 条件 | 波长 (nm) | 循环 | 着色 t90 (s) | 褪色 t90 (s) | 着色 ΔT (%) | 褪色 ΔT (%) |\n|---|---|---|---|---|---|---|\n| KLDTF33-EMIMTFSI −1.8-0（3S） | 649.6 | 2 | 1.75 | 0.27 | 51.4 | 51.3 |\n| KLDTF33-EMIMTFSI −1.8-0（3S）after cv | 642.0 | 4 | 1.11 | 0.94 | 56.2 | 56.2 |\n| KLDTF33-EMIMTFSI −2-1（3S） | 645.8 | 4 | 1.58 | 0.09 | 53.9 | 53.9 |\n| KLDTF33-EMIMTFSI −2-1（3S）after cv | 637.5 | 3 | 0.56 | 0.12 | 57.6 | 57.6 |\n| LITFSI-ACN-EMIM −1.8-0（3S） | 636.7 | 3 | 0.32 | 1.36 | 57.7 | 57.5 |\n| LITFSI-ACN-EMIM −1.8-0（3S）after cv | 631.4 | 3 | 0.31 | 1.20 | 58.4 | 58.2 |\n| LITFSI-ACN-EMIM −1.8-0（3S）after cv-2 | 631.4 | 3 | 0.32 | 1.19 | 58.0 | 57.8 |\n| LITFSI-ACN-EMIM −2-1（3S） | 637.5 | 3 | 0.35 | 1.34 | 59.5 | 58.6 |\n| LITFSI-ACN-EMIM −2-1（3S）after cv-2 | 604.7 | 4 | 0.31 | 0.73 | 59.8 | 59.8 |\n\n### 100 μm 双面胶\n\n| 样品 / 条件 | 波长 (nm) | 循环 | 着色 t90 (s) | 褪色 t90 (s) | 着色 ΔT (%) | 褪色 ΔT (%) |\n|---|---|---|---|---|---|---|\n| LITFSI-ACN −1.8-0（3S） | 593.2 | 4 | 1.25 | 1.98 | 52.5 | 52.0 |\n| LITFSI-ACN −1.8-0（3S）-2 | 592.5 | 3 | 1.25 | 2.01 | 52.7 | 52.4 |\n| LITFSI-ACN −2-1（3S） | 631.4 | 4 | 0.75 | 1.34 | 57.2 | 56.2 |\n\n### 120 μm 沙林膜（文件名仅写\"120um\"，同一膜种）\n\n| 样品 / 条件 | 波长 (nm) | 循环 | 着色 t90 (s) | 褪色 t90 (s) | 着色 ΔT (%) | 褪色 ΔT (%) |\n|---|---|---|---|---|---|---|\n| LITFSI-ACN −1.8-0（3S） | 636.7 | 2 | 0.17 | 1.06 | 43.6 | 43.5 |\n| LITFSI-ACN −1.8-0（3S）-2 | 637.5 | 3 | 0.17 | 1.12 | 43.3 | 43.1 |\n| LITFSI-ACN −2-1（3S） | 635.2 | 4 | 0.16 | 0.73 | 44.8 | 44.5 |\n| LITFSI-ACN −1.8-0（3S）after cv -1times | 636.0 | 3 | 0.19 | 1.06 | 42.4 | 42.4 |\n| LITFSI-ACN −1.8-0（3S）-2 after cv -1times | 631.4 | 3 | 0.20 | 1.04 | 42.4 | 42.2 |\n| LITFSI-ACN −2-1（3S）after cv -1times | 601.6 | 3 | 0.21 | 0.55 | 43.4 | 43.4 |\n\n## 关键结论\n\n- **隔层效应**：同为 LITFSI-ACN −1.8-0（3S），100 μm 双面胶为 1.25 / 1.98 s（ΔT 52.5%），120 μm 组为 0.17 / 1.06 s（ΔT
