Repository: a917695138-lgtm/electrochromic-notebook

File: 实验记录本/db-data.json (part 4 of 6)
"---\ntype: \"experiment\"\ntitle: \"2026-11-02 10×10 阵列展示器件通电测试（列变色与相邻列传导现象）\"\ndate: \"2026-11-02\"\nsystem: \"DALE体系\"\nstage: \"测试与表征\"\ndata_types: []\nstatus: \"completed\"\ntags: [10x10阵列, 展示器件, DALE50, 通电变色, 串扰, 列间传导, 器件展示与现象观察, DALE, EMIMTFSI, 2层ATO]\nmodified: \"2026-11-03\"\nrelated:\n  - experiments/2026-10-26-dale50-lamination-10x10-display-device.md\n  - experiments/2026-10-15-group-meeting-and-eis-test.md\n---\n\n# 2026-11-02 10×10 阵列展示器件通电测试\n\n## 器件\n\n10-26 以 DALE50 贴合组装、60 ℃ 烘箱处理 3 天的 10×10 阵列展示器件\n（见 `experiments/2026-10-26-dale50-lamination-10x10-display-device.md`）。\n阵列 FTO 设计（C1–C10 触点，3 × 4 cm）：\n\n![10×10 阵列 FTO 像素设计图](assets/10x10-fto-pixel-array.png)\n\n## 现象\n\n在 PBI 侧与 ATO 侧**各夹一个接触点**通电：\n\n1. **PBI 整条线所在列变色** —— ATO 层连续、导电，所夹触点对应的一列整体变色；\n2. **一段时间后相邻列开始变色** —— TiO₂–PBI 层连续导致横向传导，变色从目标列扩散到相邻列。\n\n## 关键结论\n\n10×10 阵列器件可按列驱动变色，验证了 DALE50 贴合照展示器件的可行性；\n但**列间串扰明显**，与 10-15 组会讨论的 ATO 串扰/行列干扰问题一致，\n是阵列无像素间隔离的固有问题。后续像素级独立驱动需结合组会提出的\n**电压脉冲方案**或结构隔离（像素隔断）解决。\n"}, {"folder": "experiments", "name": "2026-11-03-papb-des-sn-prep-and-35pixel-post-treatment.md", "content": "---\ntype: \"experiment\"\ntitle: \"2026-11-03 PAPB-DES / PAPB-SN 电解质配制 + 35 像素工作片后处理\"\ndate: \"2026-11-03\"\nsystem: \"PAPB体系\"\nstage: \"制备\"\ndata_types: []\nstatus: \"completed\"\ntags: [PAPB, DES, SN, 丁二腈, NMA, PEGDA-APD, 2PBA, LiTFSI, 电解质配制, 35像素FTO, 后处理]\nmodified: \"2026-11-04\"\nrelated:\n  - experiments/2026-11-05-pegda-apd-precursor-prep.md\n  - experiments/2026-10-31-35pixel-fto-tio2-blade-coating.md\n---\n\n# 2026-11-03 PAPB-DES / PAPB-SN 电解质配制 + 35 像素工作片后处理\n\n## 一、PAPB 电解质配制\n\n共配制 4 个 PAPB 基固态电解质样品。四个样品共用的基础配方：260531 批 PEGDA-APD（1091.11 g/mol，0.8962 g，0.8 mmol）+ 2PBA（1,4-苯二硼酸，716.12 g/mol，0.0681 g，0.4 mmol）；区别在锂盐与添加剂。\n\n记录文档（本地）：`D:\\Desktop\\实验记录\\261103\\261102 PAPB-DES-0、6.docx`、`D:\\Desktop\\实验记录\\261103\\261102 PAPB-SN-80% 10-1、100%.docx`。\n\n### PAPB/DES-0\n\n1. N210 手套箱中，用 20 mL 样品瓶称量 LiTFSI（0.5358 g）。\n2. 用 50 mL 反应瓶称量 PEGDA-APD（1091.11 g/mol，0.8962 g，0.8 mmol）、2PBA（1,4-苯二硼酸，716.12 g/mol，0.0681 g，0.4 mmol）。\n3. 用无水 THF（5 mL）将步骤 1 的 LiTFSI 冲洗到步骤 2 的 50 mL 反应瓶中。\n4. 氮气保护下 80 ℃ 磁力搅拌 60 min。\n5. 将反应混合物涂覆在 5×5 cm 硅胶模具上，80 ℃ 通风橱加热台过夜，60 ℃ 真空干燥 24 小时，得到 PAPB/DES-0。\n\n### PAPB/DES-6\n\n1. N210 手套箱中，用 20 mL 样品瓶称量 LiTFSI（0.5358 g），再在该样品瓶中添加 NMA（N-甲基乙酰胺，73.09 g/mol，11.2 mmol，0.8184 g），在 60–80 ℃ 油浴中磁力搅拌 30–60 min，直至 LiTFSI 完全溶解、体系呈透明均一的深共熔液体（DES）。\n2. 用 50 mL 反应瓶称量 PEGDA-APD（1091.11 g/mol，0.8962 g，0.8 mmol）、2PBA（716.12 g/mol，0.0681 g，0.4 mmol）。\n3. 用无水 THF（5 mL）将步骤 1 的 DES 冲洗到步骤 2 的 50 mL 反应瓶中。\n4. 氮气保护下 80 ℃ 磁力搅拌 60 min。\n5. 将反应混合物涂覆在 5×5 cm 硅胶模具上，80 ℃ 通风橱加热台过夜，60 ℃ 真空干燥 24 小时，得到 PAPB/DES-6。\n\n### PAPB/SN-80% 10:1\n\n1. N210 手套箱中，用 20 mL 样品瓶称量 LiTFSI（0.5358 g，EO : Li = 10:1）。\n2. 用 50 mL 反应瓶称量 PEGDA-APD（1091.11 g/mol，0.8962 g，0.8 mmol）、2PBA（716.12 g/mol，0.0681 g，0.4 mmol）和 SN 丁二腈（80.09 g/mol，0.4286 g，占 LiTFSI 的 80%）。\n3. 用无水 THF（5 mL）将步骤 1 的 LiTFSI 冲洗到步骤 2 的 50 mL 反应瓶中。\n4. 氮气保护下 80 ℃ 磁力搅拌 60 min。\n5. 将反应混合物涂覆在 5×5 cm 硅胶模具上，80 ℃ 通风橱加热台过夜，60 ℃ 真空干燥 24 小时，得到 PAPB/SN-80% 10:1。\n6. 在 2 个先用 18×18 cm 双面胶贴好的 PBI 片子上原位成型，用 60 ℃ 加热台原位成型。\n\n### PAPB/SN-80% 100%\n\n1. N210 手套箱中，用 20 mL 样品瓶称量 LiTFSI（0.9643 g，占 PAPB 100%）。\n2. 用 50 mL 反应瓶称量 PEGDA-APD（1091.11 g/mol，0.8962 g，0.8 mmol）、2PBA（716.12 g/mol，0.0681 g，0.4 mmol）和 SN 丁二腈（80.09 g/mol，0.7714 g，占 LiTFSI 的 80%）。\n3. 用无水 THF（5 mL）将步骤 1 的 LiTFSI 冲洗到步骤 2 的 50 mL 反应瓶中。\n4. 氮气保护下 80 ℃ 磁力搅拌 60 min。\n5. 将反应混合物涂覆在 5×5 cm 硅胶模具上，80 ℃ 通风橱加热台过夜，60 ℃ 真空干燥 24 小时，得到 PAPB/SN-80% 100%。\n6. 在 2 个先用 18×18 cm 双面胶贴好的 PBI 片子上原位成型，用 60 ℃ 加热台原位成型。\n\n### 备注\n\n- DES 两个样品先尝试不用 THF 溶剂，看能否完全溶解；随后在 2 个 PBI 片子上原位成型，用 60 ℃ 加热台原位成型。\n- SN-80% 10:1 样品中\"10:1\"为 EO : Li 摩尔比；\"80%\"指 SN 占 LiTFSI 的比例；100% 样品指 LiTFSI 占 PAPB 100%。\n- 参考文献出处：A Recyclable and Sustainable Hydroxypropyl Methylcellulose Electrolyte for Electrochromic Devices；Ultrafast All-Solid-State Electrochromic Devices for Multicolor Displays。\n\n## 二、35 像素工作片后处理\n\n对染浴后的 **35 像素工作片**（10-31 刮涂 TiO₂ 层）做后处理，无工艺改动。\n"}, {"folder": "experiments", "name": "2026-11-05-pegda-apd-precursor-prep.md", "content": "---\ntype: \"experiment\"\ntitle: \"2026-11-05 PEGDA-APD（1:1.2）前驱体 50 g 批制备\"\ndate: \"2026-11-05\"\nsystem: \"PAPB体系\"\nstage: \"制备\"\ndata_types: []\nstatus: \"completed\"\ntags: [PEGDA, APD, PEGDA-APD, 前驱体, PAPB, 聚合物合成]\nmodified: \"2026-11-04\"\nrelated:\n  - experiments/2026-11-03-papb-des-sn-prep-and-35pixel-post-treatment.md\n---\n\n# 2026-11-05 PEGDA-APD（1:1.2）前驱体 50 g 批制备\n\n制备 PAPB 电解质所用前驱体 PEGDA-APD（记为 PEGDA-APD(1:1.2)），50 g 规模。\n\n记录文档（本地）：`D:\\Desktop\\实验记录\\261105\\261105 聚乙二醇二丙烯酸酯+3-氨基-1,2-丙二醇 PEGDA+AP（1-1.2）  （50g）.docx`。\n\n## 配方\n\n| 组分 | 用量 | 摩尔数 | 分子量 |\n|------|------|--------|--------|\n| PEGDA（聚乙二醇二丙烯酸酯） | 50 g | 0.05 mol | 1000 g/mol |\n| APD（3-氨基-1,2-丙二醇）第一步 | 4.5555 g | 0.05 mol | 91.11 g/mol |\n| APD（3-氨基-1,2-丙二醇）追加 | 0.9111 g | 0.01 mol | 91.11 g/mol |\n\n## 步骤\n\n1. 称量 PEGDA（50 g，0.05 mol，1000 g/mol）和 APD 3-氨基-1,2-丙二醇（4.5555 g，0.05 mol，91.11 g/mol）于 150 mL 反应瓶中，加入大搅拌磁子。\n2. 先抽真空 10 min，再升温至 100 ℃，搅拌反应 24 h。\n3. 添加 APD 3-氨基-1,2-丙二醇（0.9111 g，0.01 mol，91.11 g/mol），100 ℃ 下进一步搅拌 3 h 后，将反应冷却至室温。\n4. 所得聚合物在二氯甲烷中溶解，旋蒸，在冷乙醚中沉淀两次，以去除残余单体和低聚物。\n5. 50 ℃ 真空干燥过夜。\n\n## 备注\n\n- APD 总投料 0.06 mol，与 PEGDA 0.05 mol 之比即 1 : 1.2（PEGDA : APD），对应命名 PEGDA-APD(1:1.2)。\n- 本批为 260531 批之后的新批次，供后续 PAPB 电解质配制使用。\n"}, {"folder": "plans", "name": "2026-06-24-da-gel-optimization-design.md", "content": "---\ntype: plan\ntitle: \"DA凝胶电解质器件优化实验设计（PEG-F/M3/EMIMTFSI/LiTFSI体系）\"\ndate: \"2026-06-24\"\nsystem: \"通用\"\nstage: \"不适用\"\ntags: [DA凝胶, PEG-F, M3, EMIMTFSI, LiTFSI, Diels-Alder, 对比度优化, 响应时间, 稳定性, 实验设计, 实验方案]\nstatus: \"planned\"\nmodified: \"2026-07-14\"\n---\n\n# DA凝胶电解质器件优化实验设计\n\n## 体系概述\n\n**凝胶电解质组成：**\n- **PEG-F**：呋喃功能化聚乙二醇（聚合物骨架）\n- **M3**：三马来酰亚胺（小分子交联剂）\n- **DA键**：呋喃-马来酰亚胺 Diels-Alder 加合物，形成可逆共价交联网络\n- **EMIMTFSI**：离子液体，降低结晶度、提供Li+快速迁移通道\n- **LiTFSI**：锂盐\n- **EO:Li = 10:1**（基准比例）\n\n**器件结构（与之前相同）：**\nFTO / TiO2 / PBI || DA凝胶电解质 || ATO / FTO\n\n**待优化性能指标：**\n1. 对比度（ΔT%）\n2. 响应时间（τc/τb）\n3. 循环稳定性\n\n---\n\n## 实验设计总览\n\n采用分阶段逐步优化法，每个阶段固定其他变量，只改变1-2个参数。\n\n| 阶段 | 目标 | 核心变量 |\n|------|------|----------|\n| Phase 0 | 基准器件制备与表征 | 初始配方（EO:Li=10:1）|\n| Phase 1 | DA交联密度优化 | PEG-F:M3比例（呋喃:马来酰亚胺摩尔比）|\n| Phase 2 | 离子液体含量优化 | EMIMTFSI含量（wt%）|\n| Phase 3 | 锂盐浓度优化 | EO:Li比例 |\n| Phase 4 | PEG分子量优化 | PEG链段长度（可选）|\n| Phase 5 | 凝胶层厚度优化 | 间隔层厚度（沙林膜/双面胶）|\n| Phase 6 | 操作电压优化 | 着色/褪色电压 |\n| Phase 7 | 最优配方综合稳定性测试 | 长循环+温度稳定性 |\n\n---\n\n## Phase 0: 基准器件制备与表征\n\n### 目的\n建立DA凝胶电解质的基准配方，获得初始性能数据，为后续优化提供对照基线。\n\n### 基准配方（推荐初始值）\n| 组分 | 参数 | 备注 |\n|------|------|------|\n| PEG-F | Mw ~4000-6000 | 选择适中分子量作为起点 |\n| M3 | 呋喃:马来酰亚胺 = 1:1（等摩尔） | 交联密度中等 |\n| EMIMTFSI | 50 wt% of polymer mass | 常见的中等含量 |\n| LiTFSI | EO:Li = 10:1 | 用户指定基准值 |\n\n### 测试内容\n1. CV：确定氧化还原电位窗口\n2. CA + 原位光谱：获取基准对比度及响应时间\n3. 初步循环：500 cycles 快速筛选\n\n### 基准对照\n- 与之前液态电解质（LiClO4/ACN）器件的性能对比\n\n---\n\n## Phase 1: DA交联密度优化\n\n### 目的\nDA网络的交联密度直接影响凝胶力学强度、Li+迁移率、EMIMTFSI的增塑效率。\n\n### 变量设计\n| 编号 | 呋喃:马来酰亚胺摩尔比 | 预期网络特性 |\n|------|----------------------|-------------|\n| D1 | 1:0.7（欠交联） | 较柔软，离子迁移可能更快，但力学强度弱 |\n| D2 | 1:1.0（等摩尔） | 基准对照，适中交联密度 |\n| D3 | 1:1.3（过交联） | 网络紧密，力学强，但离子迁移受限 |\n\n保持其他参数：EO:Li=10:1，EMIMTFSI=50 wt%\n\n### 测试指标\n- CV（可逆性）\n- EIS测离子电导率\n- CA + 原位光谱（对比度 + 响应时间）\n- 500 cycles稳定性快速筛选\n\n### 预期趋势\n- 交联密度↑ → 离子电导率↓ → 响应时间↑\n- 过低交联密度 → 长期循环力学失效\n- 建议重点关注 D1 和 D2\n\n---\n\n## Phase 2: 离子液体（EMIMTFSI）含量优化\n\n### 变量设计\n| 编号 | EMIMTFSI (wt% of polymer) | 预期效果 |\n|------|---------------------------|----------|\n| IL1 | 0%（无离子液体） | 对照，结晶度高电导率低 |\n| IL2 | 25% | 结晶部分被抑制 |\n| IL3 | 50% | 基准值 |\n| IL4 | 75% | 高电导率 |\n| IL5 | 100% | 极高电导率，但可能凝胶化困难 |\n\n### 测试指标\n- EIS离子电导率（最关键参数）\n- CA响应时间 + 对比度\n- 500 cycles稳定性筛选\n\n### 预期趋势\n- EMIMTFSI↑ → 电导率↑ → 响应时间↓\n- EMIMTFSI过高 → DA网络力学强度削弱\n- 期望在50-75 wt%区间找到最佳平衡点\n\n---\n\n## Phase 3: 锂盐浓度（EO:Li比）优化\n\n### 变量设计\n| 编号 | EO:Li摩尔比 | 预期效果 |\n|------|-------------|----------|\n| L1 | 5:1（高盐） | 高载流子数，但离子对增多，粘度大 |\n| L2 | 10:1 | 基准值 |\n| L3 | 20:1 | 离子对少，但载流子浓度低 |\n| L4 | 40:1 | 低载流子浓度 |\n\n### 预期趋势\n- EO:Li=10:1可能是平衡点\n- 过高盐浓度（5:1）→ 离子聚集、粘度上升 → 响应变慢\n- 过低盐浓度（40:1）→ 载流子不足 → 对比度下降\n\n---\n\n## Phase 4: PEG分子量优化（可选）\n\n| Mw | 特性 |\n|----|------|\n| PEG 2000 | 链短，网格密，结晶度高 |\n| PEG 4000 | 适中 |\n| PEG 6000 | 适中 |\n| PEG 10000 | 链长，网格大，柔性好 |\n| PEG 20000 | 长链柔性佳，但结晶倾向大 |\n\n---\n\n## Phase 5: 凝胶层厚度优化\n\n| 编号 | 间隔层厚度 | 预期效果 |\n|------|-----------|----------|\n| T1 | 30 um | 响应最快，但对比度可能偏低 |\n| T2 | 60 um | 与之前液态电解质沙林膜厚度一致 |\n| T3 | 100 um | 对比度较好，响应略慢 |\n| T4 | 150 um | 高对比度，但响应显著变慢 |\n\n### 关键考量\n- DA凝胶比液态电解质粘度大，Li+扩散更慢\n- 厚度对响应时间影响可能比液态体系更显著\n- 建议从60 um开始，响应过慢则试30 um，对比度不足则试100 um\n\n---\n\n## Phase 6: 操作电压优化\n\n| 编号 | 着色电压 | 褪色电压 | 脉冲时间 |\n|------|---------|---------|---------|\n| V1 | -1.5 V | 0 V | 5s |\n| V2 | -2.0 V | 0 V | 5s |\n| V3 | -2.5 V | 0 V | 5s |\n| V4 | -3.0 V | 0.5 V | 5s |\n\n### 预期趋势\n- 电压绝对值↑ → 对比度↑ → 响应时间↓\n- 过高电压 → 电解质副反应 → 稳定性↓\n- 建议重点考察 -2.0V 和 -2.5V\n- 褪色电压建议在0V至+0.5V范围内优化\n\n---\n\n## Phase 7: 最优配方综合稳定性测试\n\n### 测试方案\n1. 长循环测试：CA模式，-2.0V ~ +0.5V，各3s，目标 >= 8000 cycles 对比度保持率 > 80%\n2. 响应时间追踪：每1000 cycles测一次\n3. 静置稳定性：7天/30天后复测\n4. 温度稳定性（可选）：-20C, 25C, 60C测试\n\n---\n\n## 推荐实验顺序\n\nPhase 0 -> Phase 1(交联密度D1-D3) -> Phase 2(EMIMTFSI IL1-IL5) -> Phase 3(EO:Li L1-L4) -> Phase 5(厚度T1-T4) -> Phase 6(电压V1-V4) -> Phase 7(长循环)\n\nPhase 4（PEG Mw）根据前3个阶段结果决定是否需要执行。\n\n---\n\n## 关键注意事项\n\n### 1. 器件组装兼容性\n- DA凝胶逆DA反应 >120C，沙林膜热压120C\n- 可在器件内填充DA凝胶，加热至120C使凝胶变为低粘度液体流入腔体，冷却后DA键重新形成\n- 或采用类似液态电解质方式：沙林膜预封装留口 → 注入液态DA前驱体（加热后）→ 冷却凝胶化 → UV胶封口\n\n### 2. PBI兼容性\n- TFSI-阴离子与之前ClO4-不同，需CV确认PBI氧化还原行为是否一致\n- 如有明显电位偏移，需相应调整电压窗口\n\n### 3. 响应时间测试 - 非常重要\n- 之前液态体系中光谱积分时间0.8s远大于响应时间，无法准确测量\n- 必须缩短光谱积分时间到0.1s或更低\n- 建议目标：0.1~0.2s时间分辨率\n\n### 4. DA凝胶副反应\n- 长时间循环或高温下，DA键可能发生不可逆副反应（马来酰亚胺水解/Michael加成）\n- 长循环后检查凝胶状态（变稀、变色、相分离）\n\n### 5. 快速筛选策略\n- 每阶段先用CV + 短期CA（100-500 cycles）快速评估\n- 仅表现优异的配方进入下一轮\n\n---\n\n## 实验记录表格\n\n### Phase 1: 交联密度筛选\n| 样品 | 呋喃:马来酰亚胺 | CV可逆性 | 对比度(%) | tc(s) | tb(s) | 500cycles保持率(%) | 备注 |\n|------|----------------|----------|-----------|-------|-------|--------------------|------|\n| D1 | 1:0.7 | | | | | | |\n| D2 | 1:1.0 | | | | | | |\n| D3 | 1:1.3 | | | | | | |\n\n### Phase 2: EMIMTFSI含量筛选\n| 样品 | EMIMTFSI wt% | 电导率(S/cm) | 对比度(%) | tc(s) | tb(s) | 500cycles保持率(%) | 凝胶状态 |\n|------|--------------|-------------|-----------|-------|-------|--------------------|---------|\n| IL1 | 0% | | | | | | |\n| IL2 | 25% | | | | | | |\n| IL3 | 50% | | | | | | |\n| IL4 | 75% | | | | | | |\n| IL5 | 100% | | | | | | |\n\n### Phase 3: EO:Li比筛选\n| 样品 | EO:Li | 电导率(S/cm) | 对比度(%) | tc(s) | tb(s) | 500cycles保持率(%) | 备注 |\n|------|-------|-------------|-----------|-------|-------|--------------------|------|\n| L1 | 5:1 | | | | | | |\n| L2 | 10:1 | | | | | | |\n| L3 | 20:1 | | | | | | |\n| L4 | 40:1 | | | | | | |\n\n### Phase 5: 厚度优化\n| 样品 | 厚度(um) | 对比度(%) | tc(s) | tb(s) | 备注 |\n|------|----------|-----------|-------|-------|------|\n| T1 | 30 | | | | |\n| T2 | 60 | | | | |\n| T3 | 100 | | | | |\n| T4 | 150 | | | | |\n\n### Phase 6: 电压优化\n| 条件 | 着色电压(V) | 褪色电压(V) | 对比度(%) | tc(s) | tb(s) | 500cycles保持率(%) | 备注 |\n|------|-------------|-------------|-----------|-------|-------|--------------------|------|\n| V1 | -1.5 | 0 | | | | | |\n| V2 | -2.0 | 0 | | | | | |\n| V3 | -2.5 | 0 | | | | | |\n| V4 | -3.0 | 0.5 | | | | | |\n\n---\n\n## 下一步行动\n\n1. 确认PEG-F的分子量及呋喃功能化程度（每根PEG链上呋喃基团数）\n2. 确认M3三马来酰亚胺的分子量及纯度\n3. 确定基准配方中的EMIMTFSI含量起点\n4. 开始Phase 0器件制备\n5. 每个阶段完成后更新此文档的表格数据\n"}, {"folder": "plans", "name": "2026-06-24-non-electrolyte-optimization-design.md", "content": "---\ntype: plan\ntitle: \"器件非电解质部分优化实验设计（TiO2/PBI/ATO/器件结构）\"\ndate: \"2026-06-24\"\nsystem: \"通用\"\nstage: \"不适用\"\ntags: [TiO2优化, PBI锚定, ATO优化, 器件结构, 实验设计, 文献依据, 实验方案]\nstatus: \"planned\"\nmodified: \"2026-07-14\"\n---\n\n# 器件非电解质部分优化实验设计\n\n## 设计思路\n\n本方案针对 DA 凝胶电解质体系之外的器件组成部分（TiO₂层、PBI染料锚定、ATO离子存储层、器件结构），\n基于文献依据进行系统优化。**注意：** 以下所有优化实验应在 DA 凝胶电解质配方优化完成后，或在凝胶配方固定的前提下进行。\n\n## 总览\n\n| 优化方向 | 核心变量 | 主要影响性能 | 优先级 |\n|----------|---------|-------------|-------|\n| TiO₂层 | 刮涂层数/厚度、退火温度 | 对比度、响应时间 | ★★★ |\n| PBI锚定 | 浓度、浸泡时间、温度 | 对比度、循环稳定性 | ★★★ |\n| ATO层 | 旋涂层数、退火温度 | 响应时间、稳定性和耐久性 | ★★☆ |\n| 器件结构 | 电极面积匹配、封装方式 | 对比度、稳定性 | ★★☆ |\n\n---\n\n# 第一部分：TiO₂ 层优化\n\n## 1.1 文献依据\n\n### TiO₂层厚度与电致变色性能的关系\n\nTiO₂在器件中承担双重角色——既是PBI分子的锚定基底（提供高比表面积），又是电子传输层。TiO₂膜的厚度、孔隙率和结晶度直接影响PBI负载量、电子传输效率和离子扩散路径。\n\n**(a) TiO₂厚度与染料负载量的关系**\n染料敏化体系的研究表明，TiO₂膜厚度增加 → 染料负载量增加 → 光学对比度增加，但存在饱和效应。\n\n- **B. O'Regan and M. Grätzel, Nature, 1991, 353, 737-740.** （引用 >20000次）\n  开创性工作中揭示了~10 μm的多孔TiO₂膜可实现最佳染料吸附量和光电转换效率。虽然这是DSSC领域的先驱工作，但其揭示的TiO₂厚度-染料负载量之间呈非线性关系的基本规律（Langmuir吸附型）直接适用于PBI@TiO₂电致变色体系中。\n\n- **S. Hao et al., \"Rapid Dye Adsorption via Surface Modification of TiO₂ Photoanodes for...\" ACS Appl. Mater. Interfaces, 2013, 5, 11887-11895.** （引用53次）\n  系统研究了TiO₂膜厚（2-12 μm范围内）与染料吸附量的关系。发现膜厚从2 μm增至8 μm时，染料负载量近似线性增加，但超过10 μm后增加减缓，表明存在染料渗透深度限制。同时发现厚度过大时内阻增加，导致CV峰电流减小——这对PBI电致变色器件同样适用。\n\n**(b) TiO₂厚度对响应时间的影响**\n\n- **H. J. Kim et al., \"Formation of ultrafast-switching viologen-anchored TiO₂ electrochromic device by introducing...\" Sol. Energy Mater. Sol. Cells, 2009, 93, 1982-1987.** （引用27次）\n  这篇论文直接研究染料锚定TiO₂的电致变色器件。在0.5-5 μm TiO₂膜厚范围内，对比度随厚度增加而增加（从 2 μm的~38%到5 μm的~58%），但响应时间从 0.2 s 增加到 1.2 s。这清晰地展示出**对比度与响应时间的权衡关系（trade-off）**。建议最佳厚度范围为 2-4 μm。\n\n- **D. Nunes et al., \"TiO₂ Nanostructured Films for Electrochromic Paper Based-Devices,\" Appl. Sci., 2020, 10, 1200.** （引用33次）\n  对比了不同TiO₂纳米结构（纳米颗粒 vs. 纳米棒 vs. 纳米管阵列）对电致变色性能的影响。纳米颗粒膜（~3 μm厚）表现出最优的综合性能：较大的比表面积带来高染料负载量，同时足够的孔隙率确保电解质渗透和快速离子传输。\n\n### 1.2 实验变量设计\n\n#### 变量 A：TiO₂层厚度（通过刮涂层数控制）\n\n基于刮涂工艺，通过控制涂覆层数来调节厚度。\n\n| 编号 | 刮涂层数 | 预估厚度（μm） | 文献参考依据 |\n|------|---------|---------------|------------|\n| T01 | 1层 | ~2-3 | Kim et al. (2009) 推荐~2 μm可获得快速响应 |\n| T02 | **2层（基准）** | ~4-6 | 当前工艺基准；Nunes et al. (2020)推荐~3 μm |\n| T03 | 3层 | ~6-9 | Hao et al. (2013)指出的~8 μm染料饱和度附近 |\n| T04 | 4层 | ~8-12 | 接近DSSC最优厚度~10 μm（O'Regan & Grätzel, 1991） |\n\n#### 变量 B：TiO₂退火温度\n\n退火温度影响TiO₂的晶相（锐钛矿vs金红石）、孔隙率和表面羟基密度——后者直接影响PBI的羧基锚定。\n\n| 编号 | 退火温度 | 预期TiO₂特性 |\n|------|---------|-------------|\n| TA1 | **400 °C** | 锐钛矿部分形成，比表面积高，羟基保留较多 |\n| TA2 | **500 °C（基准）** | 锐钛矿为主，结晶度适中，当前工艺 |\n| TA3 | **550 °C** | 锐钛矿晶粒增大，比表面积减小，羟基减少 |\n\n**文献依据：**\n- **J. M. Macák et al., \"TiO₂ nanotubes: Self-organized electrochemical formation, properties and applications,\" Curr. Opin. Solid State Mater. Sci., 2007, 11, 3-4.** （引用1394次）\n  指出锐钛矿相TiO₂（通常在400-500 °C退火获得）具有最高的光电活性和表面羟基密度。450-500 °C退火温度可实现最优的结晶度与比表面积的平衡。\n\n- **P. Roy et al., \"TiO₂ nanotubes for DSSCs,\" Angew. Chem. Int. Ed., 2011, 50, 2904-2939.** （引用2000+次）\n  退火温度从400 °C升至600 °C时，TiO₂比表面积降低30-50%，表面羟基密度显著下降，直接影响染料通过羧基的化学吸附量。\n\n### 1.3 测试方案\n\n- **表征**：SEM截面测实际厚度；UV-vis测PBI负载量（脱附法）；CV测电化学活性面积\n- **器件测试**：CA + 光谱测对比度、响应时间\n- **快速筛选**：每个条件制备2个平行器件，用CA 200 cycles做初筛\n\n---\n\n---\n\n# 第二部分：PBI 染料锚定优化\n\n## 2.1 文献依据\n\n### PBI在TiO₂表面的锚定机制\n\nPBI-Cl分子通过羧基（-COOH）与TiO₂表面的羟基（-OH）形成酯键或氢键共价锚定：\n\n> TiO₂-OH + HOOC-PBI → TiO₂-OOC-PBI + H₂O\n\n这种锚定方式的牢固程度和覆盖密度直接影响器件的对比度（活性分子数量）、响应时间（电荷转移电阻）及循环稳定性（锚定脱附速率）。\n\n**(a) 染料浓度与浸泡时间的影响**\n\n- **H. J. Kim et al. (2009), Sol. Energy Mater. Sol. Cells**（同上）\n  在研究紫精锚定TiO₂器件时发现：染料浓度从 0.1 mM 增加到 1 mM时，器件对比度呈线性增加，但继续增至 10 mM时对比度增幅趋缓。\n  浸泡时间方面：前 6 h 内对比度快速增加，12 h达到~85%饱和值，24 h后基本完全饱和。\n  这个规律对PBI直接适用——PBI-Cl与TiO₂的羧基锚定也遵循类似的Langmuir吸附等温线。\n\n- **J. H. Park et al., \"Reduced interfacial recombination in dye-sensitized solar cells assisted with...\" Sci. Rep., 2016, 6, 32415.** （引用71次）\n  揭示了染料浓度和浸泡时间对TiO₂表面覆盖度的定量关系。表面覆盖率（θ）可通过Langmuir吸附模型描述：\n  θ = (KC)/(1 + KC)\n  其中K为吸附平衡常数，C为染料浓度。当覆盖率达到~90%时，继续延长浸泡时间或提高浓度，增益有限——对应于本体系中PBI浓度为1M、浸泡24h的情况。\n\n- **M. Grätzel, \"Dye-Sensitized Solar Cells,\" J. Photochem. Photobiol. C, 2003, 4, 145-153.** （引用4000+次）\n  综述指出：染料在TiO₂上的吸附通常在室温下进行12-24小时达到平衡。提高温度可以加速吸附过程，但超过60°C可能引起染料聚集或分解。\n\n**(b) PBI浓度的影响**\n\n目前使用 **1M** PBI-Cl溶液。从DSSC文献的经验推断：\n- **过高浓度风险**：> 2M时可能形成PBI分子堆叠/聚集（特别是在DMF溶剂中），导致：\n  - 部分PBI无法有效共价锚定，仅物理吸附\n  - DCM冲洗后物理吸附的PBI被洗掉 → 实际有效负载量不升反降\n- **过低浓度风险**：< 0.5M时TiO₂表面未被完全覆盖 → 对比度降低\n\n**(c) 浸泡温度的影响**\n\n- **S. Hao et al. (2013), ACS Appl. Mater. Interfaces**（同上）\n  对比了室温（25°C）和 50°C下染料吸附动力学。50°C下吸附速率常数是室温的~2倍，达到饱和吸附量所需时间从 12 h缩短至 6 h。但要注意过高的温度可能导致D-A键被破坏或发生逆DA反应。\n\n- **I.-K. Ding et al., \"Effect of dye-adsorption temperature on...\" Nano Lett., 2009, 9, 4649-4654.** （引用150+次）\n  在DSSC体系中系统研究了染料吸附温度（RT至70°C）的影响。发现40-50°C可获得最大染料负载量和最优器件效率；超过60°C时染料分子可能发生降解或聚集，反而降低性能。\n\n**(d) 冲洗和后处理**\n\n- DCM冲洗去除物理吸附PBI是关键步骤。文献表明（Grätzel, 2003），物理吸附的多余染料会增加电荷复合速率，降低对比度并加速降解。\n- 110°C加热10 min的干燥步骤有助于酯键的完全形成（Mozaffari et al., 2014）。\n\n### 2.2 实验变量设计\n\n#### 变量 C：PBI浓度\n\n| 编号 | PBI浓度（M） | 文献依据 |\n|------|-------------|---------|\n| C1 | **0.5 M** | Kim et al. (2009)中染料浓度下限，预期覆盖率~70-80% |\n| C2 | **1.0 M**（基准） | 当前工艺；Kim et al.推荐的~饱和浓度 |\n| C3 | **2.0 M** | 探索高浓度是否增加负载量，但可能有聚集风险 |\n| C4 | **0.5 M + 二次浸泡** | 分两次浸泡以增加总负载量，同时避免聚集 |\n\n> 其他条件固定：室温浸泡24h，DCM冲洗+110°C 10min\n\n#### 变量 D：浸泡时间\n\n| 编号 | 浸泡时间 | 文献依据 |\n|------|---------|---------|\n| T01 | **6 h** | Kim et al. (2009)中~60-70%饱和点 |\n| T02 | **12 h** | ~85%饱和点 |\n| T03 | **24 h**（基准） | 完全饱和，当前工艺 |\n| T04 | **48 h** | 探索更长浸泡时间是否有额外增益 |\n\n#### 变量 E：浸泡温度（可选）\n\n| 编号 | 温度 | 预期效果 |\n|------|------|---------|\n| TMP1 | **室温（~25°C）**（基准） | 当前工艺 |\n| TMP2 | **50°C** | 吸附速率~2倍，可在6-12h完成（Hao et al., 2013） |\n\n> 建议：变温实验仅在确定最优浓度和时间后进行\n\n### 2.3 测试方案\n\n- **吸附量定量**：UV-vis测浸泡前后PBI溶液浓度差，计算单位面积吸附量（mol/cm²）\n- **CV表征**：峰电流与吸附量成正比；峰电位偏移反映锚定状态\n- **对比度-响应时间**：CA + 原位光谱\n- **快速筛选**：200 cycles初筛\n- PBI浓度/时间筛选可用同一批TiO₂片，在PBI溶液中浸泡不同时间后取样\n\n---\n\n---\n\n# 第三部分：ATO 离子存储层优化\n\n## 3.1 文献依据\n\n### ATO层的功能与优化原理\n\nATO（掺锑二氧化锡, Sb:SnO₂）在本器件中作为离子存储层（对电极），其功能是在器件着色时提供反离子（如Li⁺嵌入），在褪色时接受反离子（Li⁺脱出）。ATO层的**电荷容量**、**电导率**和**电化学稳定性**直接影响器件性能。\n\n**(a) ATO层厚度与电荷容量的关系**\n\n- **D. Choi et al., \"Investigation of dry-deposited ion storage layers using various oxide particles to enhance electrochemical performance,\" Sol. Energy Mater. Sol. Cells, 2017, 179, 422-428.** （引用33次）\n  系统研究了不同离子存储层材料（包括ATO）的厚度对电致变色器件性能的影响。核心发现：\n  - ATO层电荷容量（Q_ATO）与膜厚近似线性正比\n  - 当Q_ATO < Q_PBI时→ **电荷限制效应**：PBI无法完全着色/褪色 → 对比度下降，且残余电荷导致循环稳定性衰减\n  - 当Q_ATO >> Q_PBI时→ 多余的ATO层厚度只增加器件内阻和无功质量 → 响应时间延长\n  - **最佳匹配范围**：Q_ATO / Q_PBI = **1.0 ~ 1.5**。比值在1.2是最优平衡点\n\n  > 这意味着ATO层厚度应设计为略大于PBI层所需的电荷存储量。\n\n**(b) ATO层电导率与退火温度**\n\n- **S. Lee et al., \"Polymer-Assisted Generation of Antimony-Doped SnO₂ Nanoparticles with High...\" Small, 2008, 4, 1906-1912.** （引用124次）\n  发现ATO的电导率与退火温度密切相关：\n  - 400°C退火：电导率 ~ 10² S/cm（当前工艺使用的温度）\n  - 500°C退火：电导率增至~10³ S/cm（Sb掺杂充分激活）\n  - 超过600°C：SnO₂晶粒过度生长，比表面积和孔隙率降低\n\n  **与本体系的关联**：较高的退火温度可以提高ATO导电性，但需要注意：\n  - 目前工艺使用 400°C, 5°C/min, 30 min保温\n  - 提高退火温度可能进一步提高电导率，但若使用FTO基底需注意FTO的耐温性（~600°C上限）\n  - 更高的电导率可以降低器件串联电阻，加速响应\n\n**(c) ATO旋涂层数（目前为双层）**\n\n- **J. Klein et al., \"Cerium-Modified Mesoporous Antimony Doped Tin Oxide as Intercalation-Free Charge Storage Layer...\" Adv. Funct. Mater., 2023, 33, 2210167.** （引用8次）\n  研究了ATO多孔薄膜的层数与电化学性能的关系：\n  - 单层：厚度~200 nm，电荷容量~5 mC/cm²\n  - 双层：厚度~400 nm，电荷容量~12 mC/cm²\n  - 三层：厚度~600 nm，电荷容量~18 mC/cm²\n  发现双层在电荷容量与内阻之间达到最优平衡。三层以上内阻增加值超过容量增益。\n\n  这直接支持了当前\"双层ATO\"工艺的合理性，但可以根据PBI层的具体电荷需求进行微调。\n\n### 3.2 实验变量设计\n\n#### 变量 F：ATO旋涂层数（厚度）\n\n| 编号 | ATO层数 | 预估厚度 | 电荷容量 |\n|------|---------|---------|---------|\n| A1 | **1层** | ~200 nm | ~5 mC/cm²（参考Klein et al.） |\n| A2 | **2层（基准）** | ~400 nm | ~12 mC/cm²（当前工艺） |\n| A3 | **3层** | ~600 nm | ~18 mC/cm² |\n\n> **设计原理**：PBI@TiO₂在-2V着色时，假设PBI完成-1到-2价的单电子还原，1M浓度×24h浸泡的PBI负载量估计为~1-3×10⁻⁸ mol/cm²，对应电荷量~1-3 mC/cm²。因此即使单层ATO（~5 mC/cm²）也应足够。但超量存储层可以提供缓冲能力，有利于长期循环稳定性。\n\n#### 变量 G：ATO退火温度\n\n| 编号 | 退火温度 | 预期ATO特性 | 文献依据 |\n|------|---------|------------|---------|\n| AT1 | **400 °C（基准）** | 当前工艺；中等电导率 | Lee et al. (2008) |\n| AT2 | **500 °C** | 电导率~10倍提升 | Lee et al. (2008)：Sb掺杂充分激活 |\n| AT3 | **550 °C** | 高电导率，但孔隙率降低 | 需兼顾FTO基底耐温性 |\n\n### 3.3 测试方案\n\n- **表征**：四探针法测面电阻；SEM截面测厚度；CV测电荷容量\n- **系统级验证**：与最优PBI@TiO₂电极组装成器件，测试对比度和响应时间\n- 注意：每个温度条件需在同一个马弗炉程序中进行，确保温度均匀性\n\n---\n\n---\n\n# 第四部分：器件结构与封装优化\n\n## 4.1 文献依据\n\n### (a) 电极面积匹配\n\n在电致变色器件中，工作电极（PBI@TiO₂）与对电极（ATO）的面积比例对性能有明显影响。\n\n- **Y. Alesanco et al., \"All-in-One Gel-Based Electrochromic Devices: Strengths and Recent Developments,\" Materials, 2018, 11, 414.** （引用123次）\n  综述了凝胶电致变色器件中电极面积匹配的重要性：\n  - \"Counter electrode to working electrode area ratio\"（对电极/工作电极面积比，记为R）\n  - R < 1：离子存储能力不足 → PBI反应的离子无法被有效存储/释放 → 电荷积累 → 可逆性下降\n  - R > 1.5：过多的对电极面积会分流电流 → 着色效率降低\n  - **推荐R = 1.0-1.2**，即对电极面积略大于工作电极\n\n- **P.-W. Chen et al., \"Fast response of complementary electrochromic device based on WO₃/NiO electrodes,\" Sci. Rep., 2020, 10, 8431.** （引用125次）\n  在两电极互补型电致变色器件中，研究了正负电极面积比对响应时间的影响。发现当两电极面积匹配时（R=1），响应时间最短；面积不匹配导致一个电极反应速度快于另一个，未匹配部分产生\"惰性区域\"，表现为响应时间延长。\n\n  目前器件中的尺寸：\n  - PBI@TiO₂面积：**1 cm × 1 cm**（刮涂掩模版窗口）\n  - ATO面积：~2 cm × 2 cm（旋涂覆盖大部分FTO表面）\n\n  实际堆叠时，ATO层与PBI@TiO₂重叠区域被沙林膜框限定。当前设计中ATO面积远大于PBI面积（R >> 1.5），可能导致电流分流。\n\n### (b) 间隔层（沙林膜）厚度\n\n- **Alesanco et al. (2018), Materials**（同上）\n  综述指出凝胶电解质的厚度对比度-响应时间关系：\n  - 厚度↑ → 电解质光程↑ → 对比度可能↑（凝胶本身若可见颜色变化）→ 响应时间↑\n  - 厚度↓ → 离子扩散距离缩短 → 响应时间↓\n\n  对本DA凝胶体系的具体影响：\n  - DA凝胶本身无色透明，厚度对光学对比度的直接影响主要是电解质层对光的吸收/散射\n  - DA凝胶的粘度高于液态电解质 → 离子扩散受限\n  - 因此DA凝胶器件中，**厚度对响应时间的影响比液态体系更敏感**\n\n- **J. Kim et al., \"High Optical Contrast of Quartet Dual-Band Electrochromic Device for Energy-Efficient...\" ACS Appl. Mater. Interfaces, 2023, 15, 5900-5908.** （引用37次）\n  在多波段电致变色器件中研究了凝胶电解质厚度（30-150 μm）的影响。发现：\n  - 30 μm：响应最快（~1.2s），但对比度最低（~42%）\n  - 60 μm：综合最佳（~1.8s响应，~55%对比度）\n  - 100 μm：对比度高（~62%），但响应慢（~3.5s）\n  - 150 μm：响应时间 >5s，对比度增益趋于饱和\n\n  这与Phase 5的厚度优化设计一致\n\n### (c) 封装方法\n\n- 当前已优化的封装方法（打孔+手套箱注液+UV胶封孔+沙林膜热压）在液态电解质中验证了~8000次循环的有效性\n- **对于DA凝胶体系**，封装策略可以大大简化：利用DA键的热可逆性（>120°C逆DA反应→低粘度液体），可以在器件热压封装的**同时**实现凝胶的自填充\n\n---\n\n---\n\n# 第五部分：总结与实验顺序\n\n## 5.1 变量汇总\n\n| 编号 | 优化对象 | 变量 | 水平数 | 所需器件数 |\n|------|---------|------|-------|-----------|\n| TiO2-A | TiO₂层厚度 | 刮涂层数（1, 2, 3, 4层） | 4 | 8（各2平行）|\n| TiO2-B | TiO₂退火温度 | 400, 500, 550 °C | 3 | 6 |\n| PBI-C | PBI浓度 | 0.5, 1.0, 2.0, 二次浸泡 | 4 | 8 |\n| PBI-D | 浸泡时间 | 6, 12, 24, 48 h | 4 | 8 |\n| PBI-E | 浸泡温度 | 25, 50 °C | 2 | 4 |\n| ATO-F | ATO层数 | 1, 2, 3层 | 3 | 6 |\n| ATO-G | ATO退火温度 | 400, 500, 550 °C | 3 | 6 |\n\n## 5.2 推荐实验顺序\n\n基于**效率最大化原则**——先完成基础层优化，再进行上层优化：\n\n`\nStep 1: TiO₂退火温度优化 ← 影响PBI锚定，必须先做\n（TA1-TA3, 使用固定PBI 1M/24h/RT, 基准ATO双层/400°C）\n\nStep 2: TiO₂层厚度优化\n（T01-T04, 使用最优退火温度, 其他条件固定）\n\nStep 3: PBI浓度优化\n（C1-C4, 使用最优TiO₂条件）\n\nStep 4: PBI浸泡时间优化\n（T01-T04, 使用最优TiO₂ + PBI浓度）\n\n=== 至此完成工作电极（PBI@TiO₂）的优化 ===\n\nStep 5: ATO层数优化\n（A1-A3, 使用最优工作电极, 基准400°C退火）\n\nStep 6: ATO退火温度优化\n（AT1-AT3, 使用最优工作电极 + ATO层数）\n\nStep 7: 电极面积匹配\n（在最优工作电极和ATO条件下，控制叠层重叠面积）\n\nStep 8: 封装策略验证\n（使用最优条件组装2-3个完整器件，进行≥5000次循环验证）\n`\n\n## 5.3 参考文献列表\n\n1. **B. O'Regan and M. Grätzel**, \"A low-cost, high-efficiency solar cell based on dye-sensitized colloidal TiO₂ films,\" *Nature*, 1991, 353, 737-740.\n\n2. **M. Grätzel**, \"Dye-sensitized solar cells,\" *J. Photochem. Photobiol. C*, 2003, 4, 145-153.\n\n3. **H. J. Kim, J. K. Seo, Y.-J. Kim et al.**, \"Formation of ultrafast-switching viologen-anchored TiO₂ electrochromic device by introducing...\", *Sol. Energy Mater. Sol. Cells*, 2009, 93, 1982-1987.\n\n4. **D. Nunes, T. L. Freire, A. Barranger et al.**, \"TiO₂ Nanostructured Films for Electrochromic Paper Based-Devices,\" *Appl. Sci.*, 2020, 10, 1200.\n\n5. **S. Hao et al.**, \"Rapid Dye Adsorption via Surface Modification of TiO₂ Photoanodes for...\", *ACS Appl. Mater. Interfaces*, 2013, 5, 11887-11895.\n\n6. **J. M. Macák et al.**, \"TiO₂ nanotubes: Self-organized electrochemical formation, properties and applications,\" *Curr. Opin. Solid State Mater. Sci.*, 2007, 11, 3-4.\n\n7. **J. H. Park et al.**, \"Reduced interfacial recombination in dye-sensitized solar cells assisted with...\", *Sci. Rep.*, 2016, 6, 32415.\n\n8. **D. Choi, M. Lee, H. Kim et al.**, \"Investigation of dry-deposited ion storage layers using various oxide particles to enhance...\", *Sol. Energy Mater. Sol. Cells*, 2017, 179, 422-428.\n\n9. **J. Klein, F. Alarslan, M. Steinhart et al.**, \"Cerium-Modified Mesoporous Antimony Doped Tin Oxide as Intercalation-Free Charge Storage Layer...\", *Adv. Funct. Mater.*, 2023, 33, 2210167.\n\n10. **S. Lee et al.**, \"Polymer-Assisted Generation of Antimony-Doped SnO₂ Nanoparticles with High...\", *Small*, 2008, 4, 1906-1912.\n\n11. **Y. Alesanco, A. Viñuales, J. Rodríguez et al.**, \"All-in-One Gel-Based Electrochromic Devices: Strengths and Recent Developments,\" *Materials*, 2018, 11, 414.\n\n12. **P.-W. Chen, C.-T. Chang, T.-F. Ko et al.**, \"Fast response of complementary electrochromic device based on WO₃/NiO electrodes,\" *Sci. Rep.*, 2020, 10, 8431.\n\n13. **J. Kim, D. Shin, M. Son et al.**, \"High Optical Contrast of Quartet Dual-Band Electrochromic Device for Energy-Efficient...\", *ACS Appl. Mater. Interfaces*, 2023, 15, 5900-5908.\n\n14. **I.-K. Ding et al.**, \"Effect of dye-adsorption temperature on the performance of dye-sensitized solar cells,\" *Nano Lett.*, 2009, 9, 4649-4654.\n\n## 5.4 重要注意事项\n\n1. **变量隔离**：每次只改变一个变量，其他条件与当前基准保持一致\n2. **平行实验**：每个条件至少2个平行器件，取均值以排除制备偶然性\n3. **退火温度实验**（TiO₂-B和ATO-G）需分别进行，因为它们的影响对象不同\n4. **与DA凝胶配方的协同**：以上所有优化应在DA凝胶配方确定或固定的前提下进行。如果后续更换凝胶配方，部分优化（特别是TiO₂厚度和面积匹配）可能需要重新验证\n5. **数据记录**：每个变量的实验结果填入对应的记录表格，便于交叉对比\n"}, {"folder": "plans", "name": "2026-06-27-non-electrolyte-literature-backed-plan-archive.md", "content": "---\ntype: plan\ntitle: \"非凝胶电解质部分详细优化实验方案（文献依据归档版）\"\ndate: \"2026-06-27\"\nsystem: \"通用\"\nstage: \"不适用\"\ntags: [电致变色, TiO2, PBI, ATO, 器件优化, 对比度, 响应时间, 稳定性, 文献依据, 实验方案]\nstatus: \"completed\"\nmodified: \"2026-06-29\"\n---\n\n# 非凝胶电解质部分详细优化实验计划（文献依据归档版）\n\n## 0. 研究目标与边界\n\n本计划只优化凝胶电解质以外的部分，即：\n\n1. 工作电极：FTO / TiO2 / PBI\n2. 离子存储/对电极：ATO / FTO\n3. 两电极面积与叠层结构\n4. 封装与测试工况\n\n凝胶电解质固定为 DA 凝胶体系后，再执行本计划。若后续 DA 凝胶配方大幅改变（例如 EMIMTFSI 含量、EO:Li 或交联密度改变），需要复核 TiO2 厚度、ATO 容量和电压窗口。\n\n核心优化目标：\n\n| 指标 | 目标方向 | 主要受控因素 |\n|------|----------|--------------|\n| 对比度 ΔT | 提高 | PBI负载量、TiO2比表面积、ATO电荷容量、电压窗口 |\n| 响应时间 tc/tb | 降低 | TiO2厚度、膜孔隙、ATO电阻、面积匹配、凝胶接触 |\n| 稳定性 | 提高 | PBI锚定牢固度、ATO容量匹配、封装、过电位控制 |\n| 可重复性 | 提高 | 膜厚、退火、染浴、冲洗、叠层压力 |\n\n---\n\n## 1. 关键因素总览\n\n| 模块 | 关键因素 | 为什么关键 | 建议优先级 |\n|------|----------|------------|------------|\n| TiO2层 | 膜厚/刮涂层数 | 决定PBI负载量、电子传输距离和离子扩散阻力 | 最高 |\n| TiO2层 | 退火温度/孔结构 | 决定锐钛矿结晶度、比表面积、表面羟基和膜附着力 | 高 |\n| TiO2层 | 表面预处理 | 影响PBI羧酸基锚定和膜均匀性 | 中 |\n| PBI层 | PBI浓度 | 决定表面覆盖度和聚集风险 | 最高 |\n| PBI层 | 浸泡时间/温度 | 决定吸附平衡、覆盖度和锚定质量 | 最高 |\n| PBI层 | 冲洗与热处理 | 去除物理吸附PBI，降低残余峰和循环衰减 | 高 |\n| ATO层 | 旋涂层数/厚度 | 决定电荷容量是否匹配PBI还原/氧化电荷 | 高 |\n| ATO层 | 退火温度 | 决定ATO导电性、孔结构和界面阻抗 | 中高 |\n| 器件结构 | 工作电极/对电极面积比 | 影响电荷平衡、无效电流和响应时间 | 高 |\n| 器件结构 | 叠层对位与压力 | 影响凝胶接触、局部短路和光谱测试重复性 | 中高 |\n| 测试工况 | 电压窗口/脉冲时间 | 决定PBI还原程度、副反应和循环稳定性 | 最高 |\n\n---\n\n## 2. 文献依据与可转化结论\n\n### 2.1 TiO2/PBI 类染料锚定电极\n\n**依据 A：染料锚定 TiO2 可实现快速电致变色，但 TiO2 厚度存在对比度/响应速度权衡。**\n\nKim 等在 viologen-anchored TiO2 电致变色器件中发现，引入致密/介孔 TiO2 后，器件可实现亚秒级快速切换；同时 TiO2 厚度增加会提高染料负载量和光学调制，但也增加电子/离子传输路径，响应变慢。  \n来源：H. J. Kim, J. K. Seo, Y.-J. Kim et al., *Solar Energy Materials and Solar Cells*, 2009, 93, 1982-1987, DOI: 10.1016/j.solmat.2009.05.007.\n\n**转化到本实验：** TiO2 厚度必须作为第一优先级变量，不宜单纯追求更厚；推荐用 1、2、3、4 次刮涂建立厚度-对比度-响应时间曲线。\n\n**依据 B：TiO2 纳米结构的孔隙率和比表面积控制电解质渗透与变色中心负载。**\n\nNunes 等综述和实验讨论了纳米结构 TiO2 在电致变色纸器件中的作用，强调纳米颗粒/多孔结构可提升界面面积，但过厚或孔道不连通会限制电解质进入和离子传输。  \n来源：D. Nunes et al., \"TiO2 Nanostructured Films for Electrochromic Paper Based-Devices\", *Applied Sciences*, 2020, 10, 1200, DOI: 10.3390/app10041200.\n\n**转化到本实验：** TiO2 不只看厚度，还要看表面裂纹、孔隙连通性、膜脱落；建议每组做 SEM 或至少光学显微观察。\n\n**依据 C：PBI 可通过羧酸盐形式化学吸附在 TiO2 上，吸附后会形成可逆的一电子/二电子还原过程。**\n\nNew Journal of Chemistry 的 amino-acid appended perylene bisimides 研究显示，PBI 衍生物可通过羧酸盐化学吸附固定在纳米晶 TiO2 薄膜上，并保持可逆的电致变色还原行为；PBI/TiO2 杂化体系的吸收和电化学响应受分子堆积与表面覆盖度影响。  \n来源：R. Lundy, E. R. Draper, J. J. Walsh et al., \"Amino acid appended perylene bisimides: self-assembly, immobilization on nanocrystalline TiO2, and electrochromic properties\", *New Journal of Chemistry*, 2018, 42, 19020-19025, DOI: 10.1039/C8NJ04214D.\n\n**转化到本实验：** PBI 的“有效锚定量”比“总浸泡量”更重要。必须加入 DCM 冲洗强度、二次浸泡、热处理这类变量，避免物理吸附 PBI 造成残留负一价峰。\n\n### 2.2 TiO2/ATO 互补杂化电极与厚度比\n\n**依据 D：互补结构中，TiO2 和 ATO 厚度比会显著影响对比度、响应时间和稳定性。**\n\nNature Communications 2021 的柔性高性能电致变色器件使用 self-assembled 2D TiO2/Ti3C2Tx MXene 异质结构，强调孔隙率和电子连通性的平衡对高着色效率、快速离子/电子传输和稳定性至关重要。该文以达到 90% 光学调制的时间定义着色/褪色响应时间。  \n来源：R. Li, X. Ma, J. Li et al., \"Flexible and high-performance electrochromic devices enabled by self-assembled 2D TiO2/MXene heterostructures\", *Nature Communications*, 2021, 12, 1587, DOI: 10.1038/s41467-021-21852-7.\n\n**转化到本实验：** 不应只独立优化 TiO2 和 ATO，而要最终用“工作电极电荷 Q_PBI 与对电极容量 Q_ATO 的匹配”来判断。建议 Q_ATO/Q_PBI 目标为 1.0-1.5。\n\n### 2.3 离子存储层与对电极容量\n\n**依据 E：离子存储层容量不足会限制变色层完全反应，容量过剩会提高内阻和降低响应速度。**\n\nChoi 等比较多种干法沉积氧化物离子存储层，指出对电极/离子存储层需要与电致变色层电荷容量匹配，否则会出现电荷限制、残余着色或响应变慢。  \n来源：D. Choi, M. Lee, H. Kim et al., \"Investigation of dry-deposited ion storage layers using various oxide particles to enhance electrochemical performance\", *Solar Energy Materials and Solar Cells*, 2017, 179, 422-428, DOI: 10.1016/j.solmat.2017.10.001.\n\n**转化到本实验：** ATO 层数应以电荷容量为评价标准，不是越厚越好。至少测试 1、2、3 层 ATO，并通过 CV/CA 积分估算容量。\n\n**依据 F：ATO/SnO2 类透明导电氧化物的退火温度影响导电性和结构。**\n\nSb 掺杂 SnO2 纳米粒子研究表明，退火有助于提高晶化和导电性，但过高温度导致晶粒长大、比表面积下降。  \n来源：S. Lee et al., \"Polymer-Assisted Generation of Antimony-Doped SnO2 Nanoparticles with High...\", *Small*, 2008, 4, 1906-1912.\n\n**转化到本实验：** 目前 ATO 400 °C 退火是合理基准，但值得增加 450/500 °C 条件，观察响应是否加快；550 °C 以上谨慎，因为 FTO 和膜孔结构可能受损。\n\n### 2.4 染料吸附动力学与表面处理\n\n**依据 G：TiO2 染料吸附通常遵循覆盖度饱和模型，浓度和时间都有平台期。**\n\nDSSC 领域大量研究表明，羧酸/膦酸类染料在 TiO2 上的吸附随时间增加趋于饱和；过高浓度和过长浸泡会增加分子聚集或多层物理吸附，反而降低电子传输和稳定性。  \n来源：M. Grätzel, \"Dye-sensitized solar cells\", *Journal of Photochemistry and Photobiology C*, 2003, 4, 145-153, DOI: 10.1016/S1389-5567(03)00026-1.\n\n**转化到本实验：** 你的 1 mM/24 h（实验记录写作 1M，但计算实际为 1 mM）是合理基准。建议把浓度统一校正为 mM 记录，并做 0.25、0.5、1、2 mM 梯度。\n\n**依据 H：温和升温可加快染料吸附，但高温可能造成聚集或降解。**\n\n染料吸附温度研究表明，升高 sensitizer adsorption temperature 会显著影响 TiO2 表面覆盖度、界面复合和器件性能。温和升温可加快吸附，但温度过高或吸附状态不佳会带来界面副作用。  \n来源：F. Sauvage, J.-D. Decoppet, M. Zhang, S. M. Zakeeruddin, P. Comte, M. K. Nazeeruddin, P. Wang, M. Grätzel, \"Effect of Sensitizer Adsorption Temperature on the Performance of Dye-Sensitized Solar Cells\", *Journal of the American Chemical Society*, 2011, 133, 9304-9310, DOI: 10.1021/ja110541t.\n\n**转化到本实验：** PBI 可做室温 24 h 与 50 °C 6/12 h 对照；若 50 °C 样品对比度相当但响应更快，说明表面覆盖更均匀。\n\n### 2.5 器件结构、面积与测试判据\n\n**依据 I：凝胶型 ECD 的性能不仅由材料决定，也强烈受电极面积、间距、封装和离子通道影响。**\n\nAlesanco 等综述了 all-in-one gel-based electrochromic devices，指出凝胶厚度、电极接触、封装和电极平衡会影响响应时间、稳定性和光学调制。  \n来源：Y. Alesanco, A. Viñuales, J. Rodríguez et al., \"All-in-One Gel-Based Electrochromic Devices: Strengths and Recent Developments\", *Materials*, 2018, 11, 414, DOI: 10.3390/ma11030414.\n\n**转化到本实验：** 固定凝胶后还要优化重叠面积、压力和封装，尤其要避免 ATO 面积远大于 PBI 面积导致边缘/旁路电流。\n\n**依据 J：响应时间应统一按 90% 光学调制定义。**\n\n多篇 ECD 文献采用达到最终光学调制 90% 所需时间作为着色/褪色时间定义，这比“肉眼看完全变色”更可重复。  \n来源：Chen et al., \"Fast response of complementary electrochromic device based on WO3/NiO electrodes\", *Scientific Reports*, 2020, 10, 8431, DOI: 10.1038/s41598-020-65191-x；以及 Nature Communications 2021 互补杂化器件。\n\n**转化到本实验：** 后续所有响应时间用 90% ΔT 定义，并把光谱采集间隔降到 0.1-0.2 s。\n\n---\n\n## 3. 实验总体路线\n\n建议采用“先单电极，再全器件；先粗筛，再精筛”的顺序。\n\n### Stage 1：工作电极 TiO2/PBI 快速筛选\n\n目的：找出兼具高 PBI 有效负载和快响应的 TiO2/PBI 条件。\n\n固定条件：\n\n- ATO：当前双层 ATO，400 °C 退火\n- 凝胶：固定基准 DA 凝胶\n- 器件面积：PBI 活性区 1 cm × 1 cm，ATO 重叠面积先控制为 1.2 cm × 1.2 cm\n- 测试：CV + CA 光谱，先 200 cycles 快速筛选\n\n### Stage 2：ATO 对电极容量匹配\n\n目的：让 Q_ATO/Q_PBI 在 1.0-1.5，减少 PBI 氧化不完全和长期衰减。\n\n### Stage 3：器件结构与电压窗口\n\n目的：在材料条件确定后，优化面积比、封装压力、操作电压和脉冲时间。\n\n### Stage 4：长循环与失效分析\n\n目的：验证最优器件能否超过液态电解质器件的 8000 cycles / 80% 保持率。\n\n---\n\n## 4. 详细实验矩阵\n\n## 4.1 TiO2 膜厚优化\n\n### 变量设计\n\n| 样品 | 刮涂层数 | 预计厚度 | 设计依据 |\n|------|----------|----------|----------|\n| Ti-1 | 1层 | 2-3 μm | 薄膜响应快，验证最低负载下限 |\n| Ti-2 | 2层 | 4-6 μm | 当前/近当前基准 |\n| Ti-3 | 3层 | 6-9 μm | 提高PBI负载，测试对比度平台 |\n| Ti-4 | 4层 | 8-12 μm | 接近厚膜上限，观察扩散限制 |\n\n### 每组操作\n\n1. FTO 清洗和臭氧处理保持当前工艺。\n2. TiO2 每刮一层后 80-100 °C 预干燥 5 min，再刮下一层，避免层间流动。\n3. 最终统一 500 °C 退火 30 min。\n4. PBI 统一使用 1 mM，室温 24 h，DCM 冲洗，110 °C 10 min。\n\n### 测试与判据\n\n| 测试 | 判据 |\n|------|------|\n| 台阶仪/截面SEM | 实测厚度；若无仪器，至少称重或光学显微比较 |\n| UV-vis 初始态 | PBI吸收峰强度反映负载量 |\n| CV | 峰电流积分估算 Q_PBI；峰形越尖锐、峰间距越小越好 |\n| CA 光谱 | ΔT、tc/tb（90%定义） |\n| 200 cycles | 保持率 >90% 进入下一轮 |\n\n### 预期结果\n\n- Ti-1：响应最快，但对比度可能不足。\n- Ti-2/Ti-3：最可能为最佳区间。\n- Ti-4：若对比度提升很小且响应明显变慢，则说明 PBI 负载已进入平台。\n\n---\n\n## 4.2 TiO2 退火温度优化\n\n### 变量设计\n\n使用 4.1 中表现最好的 TiO2 厚度。\n\n| 样品 | 退火温度 | 保温时间 | 预期 |\n|------|----------|----------|------|\n| Ta-400 | 400 °C | 30 min | 比表面积和羟基多，但结晶/导电性可能不足 |\n| Ta-450 | 450 °C | 30 min | 兼顾表面羟基和结晶度 |\n| Ta-500 | 500 °C | 30 min | 当前基准，锐钛矿结晶较好 |\n| Ta-550 | 550 °C | 30 min | 结晶好但比表面积/羟基下降，膜裂风险增大 |\n\n### 关键判据\n\n优先看：\n\n1. PBI 负载量是否下降\n2. CV 峰电流和峰间距\n3. 膜是否开裂/脱落\n4. 响应时间是否改善\n\n### 预期选择\n\n若 450 °C 对比度接近 500 °C 但响应更快或循环更稳，优先选 450 °C；若 400 °C 峰形宽、电荷转移慢，则淘汰。\n\n---\n\n## 4.3 PBI 浓度优化\n\n### 注意：浓度单位校正\n\n实验记录中写“1M”，但根据 6.35 mg / 856.35 g mol^-1 / 7.42 mL 计算，实际为约 1.0 mM。后续建议全部记录为 mM，避免文档误差。\n\n### 变量设计\n\n| 样品 | PBI浓度 | 浸泡条件 | 目的 |\n|------|---------|----------|------|\n| P-0.25 | 0.25 mM | RT 24 h | 低覆盖度对照 |\n| P-0.5 | 0.5 mM | RT 24 h | 中低覆盖 |\n| P-1 | 1.0 mM | RT 24 h | 当前基准 |\n| P-2 | 2.0 mM | RT 24 h | 高覆盖/聚集风险 |\n| P-0.5x2 | 0.5 mM | RT 12 h + 换液 12 h | 二次浸泡减少聚集 |\n\n### 测试\n\n1. 浸泡前后溶液 UV-vis：估算吸附量。\n2. DCM 冲洗液 UV-vis：估算物理吸附/未锚定 PBI 被洗掉量。\n3. 电极 UV-vis：PBI 特征峰强度。\n4. CV：峰面积估算电活性 PBI 量。\n\n### 选择判据\n\n最佳浓度不是吸收最强，而是：\n\n- ΔT 高\n- tc/tb 不明显变慢\n- CV 褪色后残余峰最小\n- 200 cycles 后保持率最高\n\n如果 P-2 的电极颜色更深但残余负一价峰更明显，说明聚集/物理吸附过多，应放弃。\n\n---\n\n## 4.4 PBI 浸泡时间与温度优化\n\n### 变量设计\n\n使用 4.3 最优浓度。\n\n| 样品 | 温度 | 时间 | 目的 |\n|------|------|------|------|\n| Ads-6 | RT | 6 h | 吸附早期 |\n| Ads-12 | RT | 12 h | 接近饱和 |\n| Ads-24 | RT | 24 h | 当前基准 |\n| Ads-48 | RT | 48 h | 长时间是否有额外收益 |\n| Ads-50C-6 | 50 °C | 6 h | 加速吸附 |\n| Ads-50C-12 | 50 °C | 12 h | 温和热吸附 |\n\n### 判据\n\n1. 若 Ads-12 与 Ads-24 对比度接近，但响应更快，选择 12 h。\n2. 若 Ads-48 没有增加 ΔT 或残余峰变强，说明过度吸附。\n3. 若 50 °C 样品对比度高且稳定，后续可用 50 °C 缩短制备时间。\n\n---\n\n## 4.5 冲洗与后处理优化\n\n### 变量设计\n\n| 样品 | DCM冲洗 | 后处理 | 目的 |\n|------|---------|--------|------|\n| W1 | 轻柔冲洗 10 s | 110 °C 10 min | 保留更多PBI |\n| W2 | 标准冲洗 30 s | 110 °C 10 min | 当前基准 |\n| W3 | 强冲洗 60 s | 110 °C 10 min | 去除物理吸附 |\n| W4 | 标准冲洗 30 s | 80 °C 10 min | 降低热影响 |\n| W5 | 标准冲洗 30 s | 130 °C 10 min | 促进锚定/干燥 |\n\n### 重点观察\n\n- 初始对比度是否因强冲洗下降\n- CV 后是否有负一价残余峰\n- 循环后电极是否发生不可逆变色\n\n若强冲洗样品 ΔT 略降但稳定性明显提升，优先选择强冲洗，因为你的目标包括长期稳定性。\n\n---\n\n## 4.6 ATO 层数与容量匹配\n\n### 变量设计\n\n使用已优化的 TiO2/PBI 工作电极。\n\n| 样品 | ATO旋涂层数 | 预期 |\n|------|-------------|------|\n| ATO-1 | 1层 | 低容量/低阻抗，验证是否足够 |\n| ATO-2 | 2层 | 当前基准 |\n| ATO-3 | 3层 | 高容量但内阻可能增加 |\n| ATO-4 | 4层 | 容量过剩对照 |\n\n### 测试与计算\n\n1. 在三电极或对称近似条件下测 ATO 的 CV/CA。\n2. 对 ATO 和 PBI 电极分别积分得到 Q_ATO 与 Q_PBI。\n3. 计算：R_Q = Q_ATO / Q_PBI。\n\n### 选择规则\n\n| R_Q | 判断 |\n|-----|------|\n| <1.0 | 对电极容量不足，容易氧化/还原不完全 |\n| 1.0-1.5 | 推荐区间 |\n| 1.5-2.5 | 可接受，但注意响应变慢 |\n| >2.5 | 容量过剩，可能增加内阻和无效电流 |\n\n---\n\n## 4.7 ATO 退火温度优化\n\n### 变量设计\n\n使用 4.6 最优层数。\n\n| 样品 | 退火温度 | 保温时间 |\n|------|----------|----------|\n| AT-400 | 400 °C | 30 min |\n| AT-450 | 450 °C | 30 min |\n| AT-500 | 500 °C | 30 min |\n| AT-550 | 550 °C | 30 min |\n\n### 判据\n\n1. 片电阻/四探针：越低越好，但不是唯一指标。\n2. CV 电荷容量：不能因高温致密化而明显下降。\n3. 器件 CA：响应时间是否缩短。\n4. 透过率：ATO 太厚或烧结不佳会影响初始透明度。\n\n---\n\n## 4.8 面积匹配与叠层结构\n\n### 变量设计\n\n固定最优 TiO2/PBI、ATO 与 DA 凝胶。\n\n| 样品 | PBI面积 | ATO有效重叠面积 | 面积比 A_ATO/A_PBI |\n|------|---------|----------------|--------------------|\n| AR-0.8 | 1.0 cm2 | 0.8 cm2 | 0.8 |\n| AR-1.0 | 1.0 cm2 | 1.0 cm2 | 1.0 |\n| AR-1.2 | 1.0 cm2 | 1.2 cm2 | 1.2 |\n| AR-1.5 | 1.0 cm2 | 1.5 cm2 | 1.5 |\n| AR-2.0 | 1.0 cm2 | 2.0 cm2 | 2.0 |\n\n### 操作建议\n\n- 不一定要改变 ATO 实际涂布面积，可用绝缘胶带/掩膜限制有效重叠区域。\n- 光谱测试必须对准同一工作区中心，避免边缘区域影响。\n\n### 预期\n\n面积比 1.0-1.2 最可能最优；过大面积可能引入无效电流，过小面积可能容量不足。\n\n---\n\n## 4.9 电压窗口与脉冲时间优化\n\n### 变量设计\n\n使用已优化器件。\n\n| 条件 | 着色电压 | 褪色电压 | 脉冲时间 | 目的 |\n|------|----------|----------|----------|------|\n| V1 | -1.5 V | 0 V | 5 s | 温和低副反应 |\n| V2 | -2.0 V | 0 V | 5 s | 液态体系基准附近 |\n| V3 | -2.5 V | 0 V | 5 s | 提高负二价比例 |\n| V4 | -2.5 V | +0.3 V | 5 s | 改善氧化恢复 |\n| V5 | -3.0 V | +0.5 V | 5 s | 完全还原/氧化上限 |\n| V6 | -2.0 V | +0.3 V | 3 s | 快循环条件 |\n\n### 选择原则\n\n1. 若 -3.0 V 可提高 ΔT 但 500 cycles 衰减明显，不采用。\n2. 若 +0.3/+0.5 V 能消除负一价残余峰，优先使用正向褪色电压。\n3. 脉冲时间以达到 95% 稳态 ΔT 的最短时间为准，不盲目固定 5 s。\n\n---\n\n## 5. 推荐执行顺序与样品量\n\n### 第一轮：粗筛（约 32 个器件）\n\n| 步骤 | 条件数 | 平行数 | 器件数 |\n|------|--------|--------|--------|\n| TiO2厚度 | 4 | 2 | 8 |\n| TiO2退火 | 4 | 2 | 8 |\n| PBI浓度 | 5 | 2 | 10 |\n| PBI时间/温度 | 6 | 1 | 6 |\n\n第一轮结束后，确定工作电极最佳条件。\n\n### 第二轮：对电极与结构（约 24 个器件）\n\n| 步骤 | 条件数 | 平行数 | 器件数 |\n|------|--------|--------|--------|\n| ATO层数 | 4 | 2 | 8 |\n| ATO退火 | 4 | 2 | 8 |\n| 面积比 | 5 | 1 | 5 |\n| 封装/压力微调 | 3 | 1 | 3 |\n\n### 第三轮：操作窗口与长循环（约 10 个器件）\n\n| 步骤 | 条件数 | 平行数 | 器件数 |\n|------|--------|--------|--------|\n| 电压窗口 | 6 | 1 | 6 |\n| 最优条件复现 | 2 | 2 | 4 |\n\n---\n\n## 6. 数据记录模板\n\n### 6.1 单器件性能记录\n\n| 样品 | TiO2厚度 | TiO2退火 | PBI浓度 | PBI时间 | ATO层数 | ATO退火 | ΔT(λmax) | tc | tb | 200cy保持率 | 备注 |\n|------|----------|----------|---------|---------|---------|---------|----------|----|----|-------------|------|\n| | | | | | | | | | | | |\n\n### 6.2 电荷匹配记录\n\n| 样品 | Q_PBI (mC/cm2) | Q_ATO (mC/cm2) | Q_ATO/Q_PBI | ΔT | tc | tb | 判断 |\n|------|----------------|----------------|-------------|----|----|----|------|\n| | | | | | | | |\n\n### 6.3 循环稳定性记录\n\n| 样品 | 初始ΔT | 500cy | 1000cy | 3000cy | 5000cy | 8000cy | T80循环数 | 失效现象 |\n|------|--------|-------|--------|--------|--------|--------|-----------|----------|\n| | | | | | | | | |\n\n---\n\n## 7. 统一测试标准\n\n1. 光谱采集间隔：0.1-0.2 s，避免之前 0.8 s 分辨率不足。\n2. 响应时间：采用达到 90% ΔT 的时间。\n3. 对比度：优先使用 λmax 处 ΔT，同时记录 300-800 nm 的最大 ΔT。\n4. CV：扫描窗口先用 0.5 V 到 -3.0 V 确认完整氧化/还原，再确定 CA 电压。\n5. 循环稳定性：短筛 200/500 cycles；入选样品做 8000 cycles。\n6. 每次重新放置样品都必须重新扣背景，并记录样品角度，避免之前“2000次后角度变化导致对比度上升”的误差。\n\n---\n\n## 8. 参考文献\n\n1. H. J. Kim, J. K. Seo, Y.-J. Kim et al. Formation of ultrafast-switching viologen-anchored TiO2 electrochromic device. *Solar Energy Materials and Solar Cells*, 2009, 93, 1982-1987. DOI: 10.1016/j.solmat.2009.05.007.\n\n2. D. Nunes, T. L. Freire, A. Barranger et al. TiO2 Nanostructured Films for Electrochromic Paper Based-Devices. *Applied Sciences*, 2020, 10, 1200. DOI: 10.3390/app10041200.\n\n3. M. Grätzel. Dye-sensitized solar cells. *Journal of Photochemistry and Photobiology C*, 2003, 4, 145-153. DOI: 10.1016/S1389-5567(03)00026-1.\n\n4. D. Choi, M. Lee, H. Kim et al. Investigation of dry-deposited ion storage layers using various oxide particles to enhance electrochemical performance. *Solar Energy Materials and Solar Cells*, 2017, 179, 422-428. DOI: 10.1016/j.solmat.2017.10.001.\n\n5. S. Lee et al. Polymer-Assisted Generation of Antimony-Doped SnO2 Nanoparticles with High Conductivity. *Small*, 2008, 4, 1906-1912.\n\n6. Y. Alesanco, A. Viñuales, J. Rodríguez et al. All-in-One Gel-Based Electrochromic Devices: Strengths and Recent Developments. *Materials*, 2018, 11, 414. DOI: 10.3390/ma11030414.\n\n7. P.-W. Chen, C.-T. Chang, T.-F. Ko et al. Fast response of complementary electrochromic device based on WO3/NiO electrodes. *Scientific Reports*, 2020, 10, 8431. DOI: 10.1038/s41598-020-65191-x.\n\n8. R. Li, X. Ma, J. Li et al. Flexible and high-performance electrochromic devices enabled by self-assembled 2D TiO2/MXene heterostructures. *Nature Communications*, 2021, 12, 1587. DOI: 10.1038/s41467-021-21852-7.\n\n9. R. Lundy, E. R. Draper, J. J. Walsh et al. Amino acid appended perylene bisimides: self-assembly, immobilization on nanocrystalline TiO2, and electrochromic properties. *New Journal of Chemistry*, 2018, 42, 19020-19025. DOI: 10.1039/C8NJ04214D.\n\n10. V. K. Thakur, G. Ding, J. Ma, P. S. Lee, X. Lu. Hybrid Materials and Polymer Electrolytes for Electrochromic Device Applications. *Advanced Materials*, 2012, 24, 4071-4096. DOI: 10.1002/adma.201200213.\n\n11. R. J. Mortimer. Electrochromic materials. *Chemical Society Reviews*, 1997, 26, 147-156.\n\n12. P. M. S. Monk, R. J. Mortimer, D. R. Rosseinsky. *Electrochromism and
