Repository: a917695138-lgtm/electrochromic-notebook

File: 实验记录本/db-data.json (part 5 of 6)
Electrochromic Devices*. Cambridge University Press, 2007.\n\n13. C. G. Granqvist. Electrochromics for smart windows: Oxide-based thin films and devices. *Thin Solid Films*, 2014, 564, 1-38.\n\n14. F. Sauvage, J.-D. Decoppet, M. Zhang, S. M. Zakeeruddin, P. Comte, M. K. Nazeeruddin, P. Wang, M. Grätzel. Effect of Sensitizer Adsorption Temperature on the Performance of Dye-Sensitized Solar Cells. *Journal of the American Chemical Society*, 2011, 133, 9304-9310. DOI: 10.1021/ja110541t.\n\n---\n\n## 9. 下一步\n\n建议从 **TiO2厚度优化 + PBI浓度单位校正** 开始。原因是这两项最直接决定有效 PBI 负载量，也是当前器件对比度、响应速度和残余峰问题的共同根源。\n\n"}, {"folder": "plans", "name": "2026-06-29-da-gel-device-performance-optimization-plan.md", "content": "---\ntype: plan\ntitle: \"DA凝胶稳定性前提下器件综合性能优化方案（TiO2/PBI/ATO/器件结构）\"\ndate: \"2026-06-29\"\nsystem: \"通用\"\nstage: \"不适用\"\ntags: [DA凝胶, TiO2, PBI-Cl, ATO, 器件优化, 对比度, 响应时间, 循环稳定性, 文献依据, 实验方案]\nstatus: \"planned\"\nmodified: \"2026-06-29\"\nrelated:\n  - experiments/2026-06-07-da50e-gel-device.md\n  - experiments/2026-06-10-da50e-pbi-cl-supplement.md\n  - experiments/2026-06-16-dye-bath-uptake.md\n  - plans/2026-06-24-da-gel-optimization-design.md\n---\n\n# DA凝胶稳定性前提下器件综合性能优化方案（TiO2/PBI/ATO/器件结构）\n\n## 0. 核心目标\n\n当前 DA（LiTFSI）+ 50% EMIMTFSI 凝胶电解质已经表现出较好的器件稳定性：采用浸泡染浴的新制 DA50%E 器件对比度可达约 64%，13000 次循环后保持率约 89.3%。因此，下一阶段不再把主要矛盾放在“凝胶分子是否稳定”上，而是把 DA 凝胶作为相对稳定的电解质平台，集中优化器件非凝胶部分，使器件综合性能同时达到：\n\n| 指标 | 目标值 | 说明 |\n|------|--------|------|\n| 光学对比度 ΔT | 优先 ≥60%，最低 ≥55% | 以 λmax 处 ΔT 为准，同时记录 300-800 nm 最大 ΔT |\n| 着色时间 tc | 优先 ≤1.2 s，最低 ≤1.5 s | 按达到 90% ΔT 定义 |\n| 褪色时间 tb | 优先 ≤0.8 s，最低 ≤1.0 s | 重点避免 -1/-2 价态残留 |\n| 8000 cycles 保持率 | 优先 ≥90%，最低 ≥85% | 避免只看终点，需记录早期衰减 |\n| 13000 cycles 保持率 | 优先 ≥85% | 作为最优条件长循环验证 |\n| 可重复性 | 平行器件趋势一致 | 记录染浴体积、面积、膜厚、封装状态 |\n\n本方案优化范围：\n\n1. 工作电极：FTO / TiO2 / PBI-Cl\n2. 离子存储层/对电极：ATO / FTO\n3. 电极面积匹配、叠层压力和有效重叠区域\n4. 封装边界、UV 暴露控制和测试窗口\n\n不在本方案内大幅改变 DA 凝胶配方。若后续改变 EMIMTFSI 含量、EO:Li、交联密度或凝胶厚度，需要重新复核 TiO2/PBI 负载量、ATO 容量和电压窗口。\n\n---\n\n## 1. 已有实验事实与设计约束\n\n### 1.1 现有数据给出的判断\n\n| 实验记录 | 已有结果 | 对本方案的启示 |\n|----------|----------|----------------|\n| 2026-06-07 DA50%E 低负载器件 | 初始 ΔT 约 47.89%，cycle 500 降至 29.68%，cycle 5500 为 30.96；响应时间 0.48 s | 低负载器件响应快，但对比度低，主要衰减发生在前 500 cycles |\n| 2026-06-10 新制 DA50%E 浸泡染浴器件 | 浸泡染浴后 ΔT 约 64%，tc 1.04 s，tb 0.56 s，13000 cycles 保持率约 89.3% | 提高 PBI-Cl 负载量能显著提升对比度和稳定性，但着色时间变慢 |\n| 2026-06-16 染浴方式对比 | 4-5 倍过量浸泡比 100 μL 滴液颜色更深，ΔT 约 63% | TiO2 上 PBI-Cl 实际吸附量是前期对比度受限因素之一 |\n| 2026-06-03 PMMA/LiTFSI 器件 | -0.09 V 开始还原，-1.2 V 基本还原，回扫至 +0.43 V -2 价才开始氧化；循环后 -1 价峰残留 | 氧化不完全可能与 ATO 容量、电压窗口、面积匹配或 PBI 聚集有关 |\n| 2026-06-04/06 液态器件封装 | UV 胶/紫外照射会影响电解液或变色层；改良封装 8000 cycles 保持率约 95.84%，但仍观察到电解液下降 | 封装和 UV 暴露是独立干扰因素，后续器件优化必须严格控制 |\n\n### 1.2 当前最可能的性能瓶颈\n\n1. **PBI-Cl 有效负载量不足或不可控**  \n   100 μL 滴液法与过量浸泡法对比度差异明显，说明“是否充分覆盖 TiO2”比此前记录中“是否染浴”更关键。\n\n2. **PBI-Cl 负载量与响应时间存在权衡**  \n   高负载器件 ΔT 提高到 63-64%，但着色时间从 0.48 s 增至 1.04 s。下一步不是无限增加负载，而是找到 ΔT、tc/tb、循环保持率的平衡点。\n\n3. **-1/-2 价态氧化不完全需要单独解决**  \n   PMMA/LiTFSI 体系中必须施加正压才能氧化回去；DA 凝胶中也出现循环后残余问题。需要检查 ATO 容量、电极面积匹配和褪色正电压。\n\n4. **早期循环衰减不可忽略**  \n   DA50%E 低负载器件主要在前 500 cycles 快速衰减，后续进入平台。后续测试必须在 1、50、100、300、500 cycles 密集记录。\n\n5. **封装/UV 暴露会干扰材料判断**  \n   UV 照射会使变色层颜色变淡，UV 胶可能影响电解液。后续所有样品必须采用统一遮挡和边缘点胶策略。\n\n---\n\n## 2. 文献依据与可转化结论\n\n本节保留并整合前一版方案中的文献分析，作为实验设计依据。文献结论不直接替代本体系实验结果，但用于限定变量范围和解释趋势。\n\n### 2.1 TiO2/PBI 锚定电极：厚度、孔结构与响应权衡\n\n**依据 A：染料锚定 TiO2 可实现快速电致变色，但 TiO2 厚度存在对比度/响应速度权衡。**  \nKim 等在 viologen-anchored TiO2 电致变色器件中发现，染料锚定 TiO2 可实现亚秒级切换；TiO2 厚度增加通常提高染料负载量和光学调制，但也增加电子/离子传输路径，使响应变慢。  \n来源：H. J. Kim, J. K. Seo, Y.-J. Kim et al., *Solar Energy Materials and Solar Cells*, 2009, 93, 1982-1987. DOI: 10.1016/j.solmat.2009.05.007.\n\n**转化到本体系：**  \nTiO2 不宜简单追求越厚越好。结合已有数据，高负载已能给出 ΔT 约 64%，下一步应建立 TiO2 层数/膜厚 - PBI 负载量 - tc/tb 的关系，寻找综合最优点。\n\n**依据 B：TiO2 孔隙率和比表面积控制电解质渗透与变色中心负载。**  \nNunes 等关于 TiO2 纳米结构电致变色纸器件的研究指出，多孔纳米颗粒结构可提升界面面积，但过厚或孔道不连通会限制电解质进入和离子传输。  \n来源：D. Nunes et al., *Applied Sciences*, 2020, 10, 1200. DOI: 10.3390/app10041200.\n\n**转化到本体系：**  \nTiO2 优化不仅看层数，还要记录膜裂纹、均匀性和孔道可达性。若 TiO2 过厚导致 ΔT 增益小而 tc 明显增加，应停止加厚。\n\n**依据 C：PBI 衍生物可通过羧酸盐固定在纳米晶 TiO2 上并保持电致变色响应。**  \nLundy 等报道 amino-acid appended perylene bisimides 可固定在纳米晶 TiO2 薄膜上，并表现出电致变色性质；PBI/TiO2 杂化体系受表面覆盖度和分子堆积影响。  \n来源：R. Lundy, E. R. Draper, J. J. Walsh et al., *New Journal of Chemistry*, 2018, 42, 19020-19025. DOI: 10.1039/C8NJ04214D.\n\n**转化到本体系：**  \n“有效锚定 PBI-Cl”比“总加入 PBI-Cl”更重要。过量浸泡提高对比度，但必须通过 DCM 冲洗、冲洗液 UV-vis 和循环后残余峰判断是否存在物理吸附或聚集。\n\n### 2.2 染料吸附动力学：浓度、时间与温度\n\n**依据 D：染料在 TiO2 上的吸附通常存在覆盖度饱和，过高浓度/过长时间可能引入聚集或物理吸附。**  \nDSSC 领域研究表明，羧酸类染料在 TiO2 表面吸附随时间和浓度增加趋于饱和；过度吸附会增加分子聚集、界面复合和传输阻力。  \n来源：M. Gratzel, *Journal of Photochemistry and Photobiology C*, 2003, 4, 145-153. DOI: 10.1016/S1389-5567(03)00026-1.\n\n**转化到本体系：**  \n4-5 倍过量浸泡已显著提升 ΔT，后续应验证是否已接近平台，而不是继续无上限增加 PBI-Cl 体积或浓度。\n\n**依据 E：升高染料吸附温度会改变 TiO2 表面覆盖度和界面复合。**  \nSauvage 等研究 sensitizer adsorption temperature 对 DSSC 性能的影响，说明温度会影响吸附覆盖、界面复合和器件表现。温和升温可能缩短吸附时间，但也可能改变聚集状态。  \n来源：F. Sauvage et al., *Journal of the American Chemical Society*, 2011, 133, 9304-9310. DOI: 10.1021/ja110541t.\n\n**转化到本体系：**  \nPBI-Cl 可比较室温 24 h 与 50 °C 6/12 h；若 50 °C 样品对比度相当但响应更快，说明吸附更均匀或过度吸附较少。\n\n### 2.3 ATO 离子存储层：电荷容量与导电性\n\n**依据 F：离子存储层容量不足会限制电致变色层完全反应，容量过剩可能增加内阻。**  \nChoi 等比较多种氧化物离子存储层，指出离子存储层需要与电致变色层容量匹配，否则会出现电荷限制、残余着色或响应变慢。  \n来源：D. Choi, M. Lee, H. Kim et al., *Solar Energy Materials and Solar Cells*, 2017, 179, 422-428. DOI: 10.1016/j.solmat.2017.10.001.\n\n**转化到本体系：**  \n对 PMMA/LiTFSI 与 DA 凝胶中出现的氧化不完全，不能只调整电压；必须估算 Q_ATO/Q_PBI。目标区间暂定为 1.0-1.5，必要时比较 1、2、3 层 ATO。\n\n**依据 G：ATO/SnO2 类透明导电氧化物的退火会影响晶化、导电性和孔结构。**  \nSb 掺杂 SnO2 研究显示，退火可提高晶化和导电性，但过高温度可能导致晶粒长大、孔结构减少或透过率下降。  \n来源：S. Lee et al., *Small*, 2008, 4, 1906-1912.\n\n**转化到本体系：**  \n当前 ATO 400 °C 可作为基准，450 °C 和 500 °C 可作为导电性优化候选；550 °C 以上暂不作为优先条件，以免影响 FTO 或膜结构。\n\n### 2.4 器件结构、凝胶接触与面积匹配\n\n**依据 H：凝胶型电致变色器件受电极平衡、凝胶厚度、界面接触和封装影响。**  \nAlesanco 等综述 all-in-one gel-based electrochromic devices，强调凝胶厚度、离子通道、电极接触和封装对响应速度、光学调制和稳定性均有影响。  \n来源：Y. Alesanco, A. Vinuales, J. Rodriguez et al., *Materials*, 2018, 11, 414. DOI: 10.3390/ma11030414.\n\n**转化到本体系：**  \n在 DA 凝胶已经较稳定的前提下，非凝胶器件结构仍会决定最终性能。ATO 与 PBI 的有效重叠面积应控制在接近 1.0-1.2，而不是让 ATO 面积远大于工作区。\n\n**依据 I：响应时间建议采用达到 90% 光学调制所需时间。**  \n电致变色器件文献中常用 90% 光学调制定义着色/褪色时间，以提高可比性。  \n来源：P.-W. Chen et al., *Scientific Reports*, 2020, 10, 8431. DOI: 10.1038/s41598-020-65191-x；R. Li et al., *Nature Communications*, 2021, 12, 1587. DOI: 10.1038/s41467-021-21852-7.\n\n**转化到本体系：**  \n后续所有响应时间统一按 90% ΔT 定义，光谱采集间隔降到 0.1-0.2 s，避免之前 0.8 s 采样间隔造成响应时间失真。\n\n---\n\n## 3. 优先验证的机制假设\n\n### H1：PBI-Cl 有效负载量决定高对比度上限\n\n证据：100 μL 滴液法对比度通常 45-50%，4-5 倍过量浸泡后达到 63-64%。  \n预测：随着浸泡覆盖充分性提高，PBI 吸收峰增强，ΔT 增大；但超过平台后 ΔT 增益变小，tc 继续变慢。\n\n### H2：PBI-Cl 过度负载/聚集导致响应变慢和残余峰\n\n证据：高负载器件对比度高但 tc 增至 1.04 s；PMMA/LiTFSI 器件循环后 -1 价峰残留。  \n预测：强 DCM 冲洗或低浓度二次浸泡可降低残余峰；高浓度/长时间浸泡可能增强初始吸收但恶化循环可逆性。\n\n### H3：ATO 容量或面积匹配不足导致氧化不完全\n\n证据：PMMA/LiTFSI 器件需 +0.33 至 +0.43 V 才能氧化回去；报告中提出离子存储层影响。  \n预测：Q_ATO/Q_PBI 低于 1 时残余峰明显；提高 ATO 层数或有效面积后褪色更完全，但过量 ATO 会拖慢响应。\n\n### H4：封装和 UV 暴露是独立失效源\n\n证据：UV 照射会使变色层颜色变淡，UV 胶封孔器件循环下降快；液态器件仍有电解液略微下降。  \n预测：遮挡变色层、限制 UV 胶接触电解质、全封闭边缘密封可提升长期稳定性和重复性。\n\n---\n\n## 4. 总体实验路线\n\n### Phase A：快速诊断（优先执行，约 10-14 个器件）\n\n目标：在最小样品数内判断主控因素是 PBI 负载、ATO 容量、电压窗口还是封装。\n\n### Phase B：针对性优化（约 18-24 个器件）\n\n目标：只对 Phase A 证明有效的变量展开精筛，避免无目的大矩阵。\n\n### Phase C：复现与长循环（约 6-8 个器件）\n\n目标：用最优 2 个组合做平行复现，并验证 8000/13000 cycles。\n\n---\n\n## 5. Phase A 详细实验\n\n### A1. PBI-Cl 染浴负载量诊断\n\n固定条件：\n\n- TiO2：当前基准工艺，500 °C 退火\n- ATO：当前双层 ATO，400 °C 退火\n- 凝胶：DA（LiTFSI）+ 50% EMIMTFSI\n- 电压窗口：先用 -2.0 V / 0 V，再测试 -2.0 V / +0.3 V\n\n实验组：\n\n| 组别 | 染浴方式 | 目的 | 器件数 |\n|------|----------|------|--------|\n| D-100 | 100 μL 滴液覆盖 | 前期低负载对照 | 2 |\n| D-5x | 4-5 倍体积过量浸泡 | 已证明高对比度条件 | 2 |\n| D-10x | 完全过量浸泡 | 判断是否还有负载增益 | 2 |\n| D-5x-rinse | 4-5 倍浸泡 + 强 DCM 冲洗 | 区分有效锚定与物理吸附 | 2 |\n\n测试：\n\n1. 记录染浴体积、浸泡时间、液面是否完全覆盖 TiO2。\n2. 拍摄染浴后、DCM 冲洗后电极照片。\n3. 若条件允许，测浸泡前后溶液 UV-vis 和 DCM 冲洗液 UV-vis。\n4. 测 CV、CA+光谱、λmax、ΔT、tc/tb。\n5. 做 500 cycles 快速循环，在 1、50、100、300、500 cycles 记录 ΔT 和残余峰。\n\n判据：\n\n- D-5x 相比 D-100 的 ΔT 提高 ≥10 个百分点，说明 PBI 负载是主控变量。\n- D-10x 相比 D-5x ΔT 增益 <3 个百分点且 tc 增加 >30%，则不继续提高浸泡体积。\n- D-5x-rinse 若 ΔT 略低但残余峰和衰减改善，则采用“过量浸泡 + 标准偏强 DCM 冲洗”。\n\n### A2. ATO 容量诊断\n\n固定条件：采用 A1 中表现较好的 PBI-Cl 染浴方式。\n\n实验组：\n\n| 组别 | ATO层数 | 目的 | 器件数 |\n|------|---------|------|--------|\n| ATO-1 | 1层 | 低容量/低阻抗对照 | 2 |\n| ATO-2 | 2层 | 当前基准 | 2 |\n| ATO-3 | 3层 | 高容量候选 | 2 |\n\n测试：\n\n1. ATO 电极 CV/CA 积分估算 Q_ATO。\n2. PBI 工作电极 CV/CA 积分估算 Q_PBI。\n3. 计算 Q_ATO/Q_PBI。\n4. 比较 tb、残余峰、500 cycles 保持率。\n\n判断：\n\n| Q_ATO/Q_PBI | 判断 |\n|-------------|------|\n| <1.0 | 对电极容量不足，优先增加 ATO 层数或有效面积 |\n| 1.0-1.5 | 推荐区间 |\n| 1.5-2.5 | 可接受，但观察响应是否变慢 |\n| >2.5 | 可能容量过剩，增加内阻和无效电流 |\n\n### A3. 褪色电压窗口诊断\n\n在同一优选器件上逐步比较：\n\n| 条件 | 着色电压 | 褪色电压 | 单步时间 | 目的 |\n|------|----------|----------|----------|------|\n| V0 | -2.0 V | 0 V | 3 s | 当前温和基准 |\n| V+0.3 | -2.0 V | +0.3 V | 3 s | 验证正压褪色 |\n| V+0.5 | -2.0 V | +0.5 V | 3 s | 褪色上限 |\n| Vdeep | -2.5 V | +0.3 V | 3 s | 更深还原但控制氧化 |\n\n判据：\n\n- 若 +0.3 V 可明显降低残余峰且 500 cycles 保持率不下降，则后续采用 +0.3 V 褪色。\n- 若 +0.5 V 改善有限或衰减加快，则避免过高正压。\n- 若 -2.5 V 提高 ΔT 但 100-500 cycles 快速衰减，则不用于长循环。\n\n---\n\n## 6. Phase B 针对性优化\n\n### B1. TiO2 厚度/层数优化\n\n只有在 A1 确认 PBI 负载为主要变量后执行。\n\n| 样品 | TiO2刮涂层数 | 预期 | 器件数 |\n|------|---------------|------|--------|\n| Ti-1 | 1层 | 响应快，对比度可能不足 | 2 |\n| Ti-2 | 2层 | 当前基准附近 | 2 |\n| Ti-3 | 3层 | 高负载候选 | 2 |\n| Ti-4 | 4层 | 厚膜上限，验证扩散限制 | 2 |\n\n固定：\n\n- PBI 染浴采用 A1 最优方式。\n- ATO 采用 A2 最优层数。\n- 电压窗口采用 A3 最优条件。\n\n入选条件：\n\n- ΔT ≥60%\n- tc ≤1.2 s\n- tb ≤0.8 s\n- 500 cycles 保持率 ≥85%\n\n淘汰规则：\n\n- Ti-4 比 Ti-3 ΔT 增益 <3 个百分点且 tc 增加 >30%，淘汰 Ti-4。\n- Ti-1 若 ΔT <50%，仅作为快速响应参考。\n\n### B2. ATO 退火温度优化\n\n只有在 A2 显示 ATO 对褪色或残余峰有明显影响后执行。\n\n| 样品 | ATO退火温度 | 目的 | 器件数 |\n|------|-------------|------|--------|\n| AT-400 | 400 °C 30 min | 当前基准 | 2 |\n| AT-450 | 450 °C 30 min | 提高导电性，保留孔结构 | 2 |\n| AT-500 | 500 °C 30 min | 更高导电性，观察致密化风险 | 2 |\n\n测试：\n\n1. 片电阻或相对电阻。\n2. ATO 透过率。\n3. Q_ATO/Q_PBI。\n4. 器件 tb、残余峰、500 cycles。\n\n判据：\n\n- AT-450 若响应更快且容量不下降，优先采用。\n- AT-500 若透过率下降、膜开裂或容量下降，则不采用。\n\n### B3. PBI 浓度/时间微调\n\n只有当 A1 表明 D-5x 已接近平台但残余峰仍明显时执行。\n\n注：原记录中“1M”按称量和体积计算实际约为 1 mM，后续必须统一记录为 mM。\n\n| 样品 | PBI-Cl浓度 | 时间 | 目的 |\n|------|------------|------|------|\n| P-0.5 | 0.5 mM | 24 h | 降低聚集 |\n| P-1.0 | 1.0 mM | 24 h | 当前基准 |\n| P-1.0-12h | 1.0 mM | 12 h | 缩短吸附，降低过度覆盖 |\n| P-0.5x2 | 0.5 mM | 12 h + 换液 12 h | 温和二次吸附 |\n\n评价重点：\n\n- 初始 PBI 吸收峰强度\n- DCM 冲洗液吸收\n- ΔT 与 tc/tb\n- 循环后残余 -1 价峰\n\n### B4. 面积匹配与叠层结构\n\n固定最优 TiO2/PBI、ATO 和电压窗口后执行。\n\n| 样品 | PBI面积 | ATO有效重叠面积 | A_ATO/A_PBI |\n|------|---------|----------------|-------------|\n| AR-1.0 | 1.0 cm2 | 1.0 cm2 | 1.0 |\n| AR-1.2 | 1.0 cm2 | 1.2 cm2 | 1.2 |\n| AR-1.5 | 1.0 cm2 | 1.5 cm2 | 1.5 |\n\n建议不改变 ATO 实际涂布面积，而用掩膜或绝缘胶带控制有效重叠区，避免制备误差过多。\n\n判据：\n\n- 若 AR-1.2 的 ΔT、tb 和保持率优于 AR-1.0，说明略大对电极面积有利于电荷平衡。\n- 若 AR-1.5 响应变慢或背景电流增大，则面积过大带来无效电流。\n\n---\n\n## 7. Phase C 复现与长循环\n\n选择 Phase B 中最优的 2 个组合：\n\n1. 高对比度优先组合\n2. 响应速度/稳定性平衡组合\n\n每个组合做 3 个平行器件。\n\n### 分级循环节点\n\n| cycle | 必测内容 |\n|-------|----------|\n| 1 | 初始 CV、ΔT、tc/tb、λmax |\n| 50 | ΔT、残余峰 |\n| 100 | ΔT、残余峰 |\n| 300 | ΔT |\n| 500 | ΔT、CV |\n| 1000 | ΔT、tc/tb |\n| 3000 | ΔT |\n| 5000 | ΔT、CV |\n| 8000 | ΔT、tc/tb |\n| 13000 | 若 8000 cycles 保持率 ≥85%，继续测试 |\n\n### 成功判据\n\n优先目标：\n\n- ΔT ≥60%\n- tc ≤1.2 s\n- tb ≤0.8 s\n- 8000 cycles 保持率 ≥90%\n- 13000 cycles 保持率 ≥85%\n- 循环后无明显 -1 价残余峰，或残余峰可由 +0.3 V 褪色消除\n\n最低可接受目标：\n\n- ΔT ≥55%\n- tc ≤1.5 s\n- tb ≤1.0 s\n- 8000 cycles 保持率 ≥85%\n\n---\n\n## 8. 封装与测试统一要求\n\n### 8.1 封装\n\n1. UV 固化时必须用黑色胶带遮挡变色层。\n2. UV 胶只允许在盖玻片边缘或远离电解质接触区少量点写。\n3. 避免 UV 胶进入电解质区域。\n4. 对液态对照器件，重点验证沙林膜-玻璃边缘全封闭密封。\n5. 对 DA 凝胶器件，记录热压温度、压力、时间和凝胶是否完全覆盖活性区。\n6. 每个器件拍摄封装前、封装后、循环后照片，记录气泡、干区、边缘泄漏。\n\n### 8.2 测试\n\n1. 响应时间统一采用达到 90% ΔT 的时间。\n2. 光谱采集间隔设为 0.1-0.2 s。\n3. ΔT 同时记录 λmax 处数值和 300-800 nm 最大值。\n4. 每次重新放置器件后必须重新扣背景，并记录夹具位置和样品角度。\n5. 对比度异常升高时先排查扣基底、角度和光路变化。\n6. CA 循环前后均做 CV，判断残余峰与可逆性。\n\n---\n\n## 9. 一周内推荐执行版本\n\n### Day 1：工作电极制备\n\n- 同批 TiO2 基底，统一 500 °C 退火。\n- 制备 D-100、D-5x、D-10x、D-5x-rinse。\n- 记录染浴体积、液面覆盖、照片和 DCM 冲洗液状态。\n\n### Day 2：ATO 与器件组装\n\n- 制备 ATO-1、ATO-2、ATO-3。\n- 组装 D-100/ATO-2、D-5x/ATO-2、D-5x-rinse/ATO-2、D-5x/ATO-1、D-5x/ATO-3。\n\n### Day 3：初始 CV/CA/光谱\n\n- CV 窗口 0.5 V 到 -3.0 V。\n- CA 先测 -2.0 V / 0 V，再测 -2.0 V / +0.3 V。\n- 记录 ΔT、tc/tb、残余峰。\n\n### Day 4-5：500 cycles 快速筛选\n\n- 在 1、50、100、300、500 cycles 记录 ΔT。\n- 若前 100 cycles 保持率低于 70%，优先淘汰该条件。\n\n### Day 6-7：复测与决策\n\n- 对最优 2 个条件重复制备或继续 1000-3000 cycles。\n- 决定下一周进入 TiO2 厚度优化、ATO 退火优化或 PBI 浓度/时间微调。\n\n---\n\n## 10. 决策树\n\n1. 若 D-5x/D-10x 明显优于 D-100，且残余峰不严重：进入 TiO2 厚度优化。\n2. 若 D-5x/D-10x 对比度高但残余峰严重：优先优化 DCM 冲洗、PBI 浓度/时间和褪色正电压。\n3. 若 ATO-3 明显改善褪色和循环保持率：进入 ATO 层数/退火优化。\n4. 若 ATO 层数影响小但 +0.3 V 褪色明显改善：优先确定温和正压褪色窗口。\n5. 若所有条件前 500 cycles 都快速衰减：优先检查封装、凝胶接触、UV 暴露和早期润湿，而不是继续增加 PBI 负载。\n\n---\n\n## 11. 数据记录模板\n\n### 11.1 电极制备记录\n\n| 样品 | TiO2层数 | TiO2退火 | PBI浓度(mM) | 染浴体积 | 染浴时间 | DCM冲洗 | 后处理 | 电极颜色/吸收 |\n|------|----------|----------|-------------|----------|----------|---------|--------|--------------|\n| | | | | | | | | |\n\n### 11.2 器件性能记录\n\n| 样品 | ATO层数 | ATO退火 | 面积比 | 电压窗口 | ΔT(λmax) | λmax | tc | tb | 500cy保持率 | 残余峰 |\n|------|---------|---------|--------|----------|----------|------|----|----|-------------|--------|\n| | | | | | | | | | | |\n\n### 11.3 电荷匹配记录\n\n| 样品 | Q_PBI (mC/cm2) | Q_ATO (mC/cm2) | Q_ATO/Q_PBI | 褪色是否完全 | 判断 |\n|------|----------------|----------------|-------------|--------------|------|\n| | | | | | |\n\n### 11.4 循环稳定性记录\n\n| 样品 | 初始ΔT | 50cy | 100cy | 300cy | 500cy | 1000cy | 3000cy | 5000cy | 8000cy | 13000cy | 失效现象 |\n|------|--------|------|-------|-------|-------|--------|--------|--------|--------|---------|----------|\n| | | | | | | | | | | | |\n\n---\n\n## 12. 参考文献\n\n1. H. J. Kim, J. K. Seo, Y.-J. Kim et al. Formation of ultrafast-switching viologen-anchored TiO2 electrochromic device. *Solar Energy Materials and Solar Cells*, 2009, 93, 1982-1987. DOI: 10.1016/j.solmat.2009.05.007.\n2. D. Nunes, T. L. Freire, A. Barranger et al. TiO2 Nanostructured Films for Electrochromic Paper Based-Devices. *Applied Sciences*, 2020, 10, 1200. DOI: 10.3390/app10041200.\n3. R. Lundy, E. R. Draper, J. J. Walsh et al. Amino acid appended perylene bisimides: self-assembly, immobilization on nanocrystalline TiO2, and electrochromic properties. *New Journal of Chemistry*, 2018, 42, 19020-19025. DOI: 10.1039/C8NJ04214D.\n4. M. Gratzel. Dye-sensitized solar cells. *Journal of Photochemistry and Photobiology C*, 2003, 4, 145-153. DOI: 10.1016/S1389-5567(03)00026-1.\n5. F. Sauvage, J.-D. Decoppet, M. Zhang, S. M. Zakeeruddin, P. Comte, M. K. Nazeeruddin, P. Wang, M. Gratzel. Effect of Sensitizer Adsorption Temperature on the Performance of Dye-Sensitized Solar Cells. *Journal of the American Chemical Society*, 2011, 133, 9304-9310. DOI: 10.1021/ja110541t.\n6. D. Choi, M. Lee, H. Kim et al. Investigation of dry-deposited ion storage layers using various oxide particles to enhance electrochemical performance. *Solar Energy Materials and Solar Cells*, 2017, 179, 422-428. DOI: 10.1016/j.solmat.2017.10.001.\n7. S. Lee et al. Polymer-Assisted Generation of Antimony-Doped SnO2 Nanoparticles with High Conductivity. *Small*, 2008, 4, 1906-1912.\n8. Y. Alesanco, A. Vinuales, J. Rodriguez et al. All-in-One Gel-Based Electrochromic Devices: Strengths and Recent Developments. *Materials*, 2018, 11, 414. DOI: 10.3390/ma11030414.\n9. P.-W. Chen, C.-T. Chang, T.-F. Ko et al. Fast response of complementary electrochromic device based on WO3/NiO electrodes. *Scientific Reports*, 2020, 10, 8431. DOI: 10.1038/s41598-020-65191-x.\n10. R. Li, X. Ma, J. Li et al. Flexible and high-performance electrochromic devices enabled by self-assembled 2D TiO2/MXene heterostructures. *Nature Communications*, 2021, 12, 1587. DOI: 10.1038/s41467-021-21852-7.\n11. V. K. Thakur, G. Ding, J. Ma, P. S. Lee, X. Lu. Hybrid Materials and Polymer Electrolytes for Electrochromic Device Applications. *Advanced Materials*, 2012, 24, 4071-4096. DOI: 10.1002/adma.201200213.\n12. P. M. S. Monk, R. J. Mortimer, D. R. Rosseinsky. *Electrochromism and Electrochromic Devices*. Cambridge University Press, 2007.\n\n---\n\n## 13. 立即执行结论\n\n下一步优先执行：\n\n1. **PBI-Cl 染浴负载量诊断（D-100 / D-5x / D-10x / D-5x-rinse）**\n2. **ATO 容量诊断（ATO-1 / ATO-2 / ATO-3）**\n3. **褪色电压窗口诊断（0 V / +0.3 V / +0.5 V）**\n\n原因是 DA 凝胶平台已经表现出较好稳定性，当前综合性能的主要不确定性来自 PBI-Cl 负载量、PBI/ATO 电荷匹配和价态氧化完全性。只有先解决这三点，再做 TiO2 厚度和 ATO 退火大矩阵，才是样品数和时间成本最优的路线。\n"}, {"folder": "methods", "name": "afm.md", "content": "---\ntype: method\ntitle: \"AFM测试\"\nsystem: \"通用\"\nstage: \"不适用\"\ntags: [AFM, 原子力显微镜, 形貌, 粗糙度, 形貌表征]\nmodified: \"2026-06-02\"\n---\n\n# 测试方法：AFM（原子力显微镜）\n\n## 目的\n\n表征薄膜/材料表面三维形貌、粗糙度及颗粒尺寸。\n\n## 适用范围\n\n电致变色薄膜、纳米颗粒薄膜及各类固体材料表面分析。\n\n## 仪器与设备\n\n| 仪器 | 型号 | 参数设置 |\n|------|------|----------|\n| AFM | 待确认 | 待确认 |\n\n## 操作步骤\n\n### 预约\n1. 登录分析测试中心系统进行预约。\n2. 按系统显示的测试地址前往。\n\n### 制样\n1. 薄膜样品：将薄膜沉积在平整基底（如ITO玻璃、FTO玻璃）上，样品表面需清洁无污染。\n2. 粉末样品：将少量粉末分散于无水乙醇中，超声分散后滴在新鲜解理的云母片或硅片上，自然晾干。\n3. 样品尺寸一般不超过1 cm × 1 cm，底面需平整以保证放置稳定。\n\n### 测试\n1. 选择合适的探针（接触模式用Si₃N₄探针，轻敲模式用Si探针）。\n2. 将样品固定在样品台上（可用双面胶或真空吸附）。\n3. 调节激光光斑至探针悬臂梁末端，调整四象限探测器使SUM值最大。\n4. 进针至探针接近样品表面，设置扫描参数（扫描范围、扫描速率、PID反馈等）。\n5. 选取感兴趣区域进行扫描成像。\n\n## 常用模式\n\n| 模式 | 特点 | 适用场景 |\n|------|------|----------|\n| 接触模式（Contact） | 探针与表面持续接触 | 硬质样品、原子级分辨 |\n| 轻敲模式（Tapping） | 探针间歇性接触表面 | 软质薄膜、生物样品（推荐用于电致变色薄膜） |\n| 非接触模式（Non-contact） | 探针不与表面接触 | 极软或粘性表面 |\n\n## 关键参数\n\n| 参数 | 典型范围 | 说明 |\n|------|----------|------|\n| 扫描范围 | 1 μm × 1 μm ~ 50 μm × 50 μm | 根据特征尺寸选择 |\n| 扫描速率 | 0.5 ~ 2.0 Hz | 高速可预览，低速用于高质量成像 |\n| 分辨率 | 256 × 256 或 512 × 512 | 分辨率越高成像越精细、耗时越长 |\n| Setpoint | 根据模式设定 | 轻敲模式通常为自由振幅的60%~80% |\n\n## 数据分析\n\n1. 使用Gwyddion（开源）或NanoScope Analysis软件进行图像处理。\n2. 常用分析指标：均方根粗糙度（Rq）、算术平均粗糙度（Ra）、颗粒/晶粒尺寸、截面高度分布。\n3. 对图像进行Flatten处理以去除基底倾斜和扫描线噪声。\n\n## 注意事项\n\n- 轻敲模式为电致变色薄膜首选，避免接触模式划伤表面。\n- 测试环境需减震，避免外界振动干扰成像。\n- 探针为消耗品，注意检查探针状态，磨损后及时更换。\n- 湿度较大时可能影响成像质量。\n\n## 参考标准/文献\n\n- GB/T 31227-2014 原子力显微镜测量纳米薄膜厚度的方法\n- ISO 25178 表面纹理标准\n"}, {"folder": "methods", "name": "bet.md", "content": "---\ntype: method\ntitle: \"BET测试\"\nsystem: \"通用\"\nstage: \"不适用\"\ntags: [BET, 比表面积, 孔径分布, 氮气吸附, 比表面积与孔结构]\nmodified: \"2026-06-02\"\n---\n\n# 测试方法：BET（比表面积与孔径分析）\n\n## 目的\n\n测定材料的比表面积、孔体积及孔径分布，评估电致变色材料的微观结构特征。\n\n## 适用范围\n\nTiO₂粉末、TiO₂@PBI复合粉末及其他多孔/纳米粉体材料的比表面积和孔结构分析。\n\n## 仪器与设备\n\n| 仪器 | 型号 | 参数设置 |\n|------|------|----------|\n| 比表面积与孔径分析仪 | 待确认 | N₂吸附-脱附，77 K |\n\n## 操作步骤\n\n### 预约\n1. 登录分析测试中心系统进行预约（与XRD同测试中心）。\n2. 按系统显示的测试地址前往。\n\n### 制样\n\n#### 纯TiO₂粉末制样\n1. 将制备薄膜所用的TiO₂浆料放入瓷舟中，于马弗炉中烧制成粉末。\n2. 烧制条件：根据浆料中有机物含量确定温度（通常450~550 ℃），保温2 h，去除有机粘结剂。\n3. 取出烧制后的样品，用玛瑙研钵研磨至均匀细粉。\n4. 将粉末装入BET样品管中，样品量约0.1~0.3 g（视比表面积大小调整）。\n5. 将样品管安装到脱气站上，在150~300 ℃下真空脱气2~6 h，去除表面吸附的水分和气体。\n6. 脱气完成后取下样品管，称重记录样品净重，待测。\n\n#### TiO₂@PBI粉末制样\n1. 按上述步骤1~4获得纯TiO₂粉末。\n2. 将研磨好的TiO₂粉末浸泡于PBI染料的无水乙醇溶液中。\n3. 室温浸泡24 h，使染料充分吸附于TiO₂表面。\n4. 取出后用无水乙醇洗涤数次，离心分离。\n5. 将固体于60~80 ℃烘箱干燥。\n6. 干燥后粉末装入BET样品管，同上述脱气步骤处理。\n\n### 测试\n1. 将装有脱气后样品的样品管安装到分析站。\n2. 将杜瓦瓶装满液氮，置于样品管下方（77 K恒温）。\n3. 设定测试程序：N₂吸附-脱附等温线，相对压力P/P₀ = 0.01~0.99。\n4. 启动测试程序，仪器自动完成吸附和脱附过程。\n5. 测试完成后保存数据。\n\n## 数据分析\n\n| 分析方法 | 用途 | 说明 |\n|----------|------|------|\n| BET多点法 | 比表面积 | 取P/P₀ = 0.05~0.30区间数据 |\n| BJH法 | 介孔孔径分布 | 使用脱附支数据 |\n| t-plot法 | 微孔体积和外表面积 | 判断微孔贡献 |\n| DFT/NLDFT法 | 全孔径分布 | 适用于微孔-介孔全范围 |\n\n## 关键参数\n\n| 参数 | 典型值 | 说明 |\n|------|--------|------|\n| 脱气温度 | 150~300 ℃ | TiO₂通常200~250 ℃，避免过高温度改变晶相 |\n| 脱气时间 | 2~6 h | 至真空度稳定 |\n| 样品量 | 0.1~0.3 g | 比表面积越大，样品量越少 |\n| 吸附质 | N₂ | 液氮温度77 K |\n| 平衡时间 | 根据样品设定 | 通常30~60 s |\n\n## 注意事项\n\n- 样品管装样前需清洁干燥，避免污染。\n- 脱气温度不宜过高，避免TiO₂晶相转变（锐钛矿→金红石）或PBI染料分解。\n- 液氮需保持充足，测试过程中及时补充。\n- TiO₂@PBI样品脱气温度应适当降低（100~150 ℃），防止染料分解。\n- 测试前确认样品管密封良好，避免漏气影响数据。\n\n## 参考标准/文献\n\n- GB/T 19587-2017 气体吸附BET法测定固体物质比表面积\n- ISO 9277:2010 气体吸附法测定比表面积\n"}, {"folder": "methods", "name": "cie.md", "content": "---\ntype: method\ntitle: \"CIE色度测试\"\nsystem: \"通用\"\nstage: \"不适用\"\ntags: [CIE, 色坐标, 色度, 电致变色, 吸收光谱, 光学性能]\nmodified: \"2026-06-02\"\n---\n\n# 测试方法：CIE色度坐标计算\n\n## 目的\n\n将电致变色材料不同价态（不同电压）下的吸收光谱转换为CIE 1931色度坐标，定量表征电致变色过程中的颜色变化。\n\n## 适用范围\n\n电致变色材料（WO₃、TiO₂@PBI、PBI等）在不同氧化还原态下的颜色表征。\n\n## 所需仪器与工具\n\n| 仪器/软件 | 用途 |\n|-----------|------|\n| 紫外-可见分光光度计 | 获取不同价态样品的吸收/透射光谱 |\n| www.corlortell.com | 将反射率数据转换为XYZ三刺激值 |\n| Origin | 绘制CIE 1931色度图 |\n\n## 操作步骤\n\n### 第一步：获取吸收光谱\n1. 使用紫外-可见分光光度计分别测量不同价态（施加不同电压）下样品的吸收光谱或透射光谱。\n2. 光谱范围至少覆盖380~780 nm（可见光区），步长建议1 nm或5 nm。\n3. 记录每个价态对应的波长-吸光度（或透过率）数据。\n\n### 第二步：转换为反射数据\n1. 若测量的是透射光谱T(λ)，对于不透明薄膜可近似认为反射率 R(λ) ≈ 1 − T(λ) − A(λ) 中的适用部分；或直接用吸收光谱反推光谱反射特性。\n2. 若样品可直接测量反射光谱，则直接使用反射数据。\n3. 整理成两列数据：波长(nm)、反射率R(λ)（取值0~1或0~100）。\n\n### 第三步：XYZ三刺激值转换\n1. 打开网站 www.corlortell.com（注意拼写，实际网址建议搜索确认）。\n2. 在网站中选择CIE标准色度观察者（CIE 1931 2° Standard Observer）。\n3. 选择光源类型：通常选用D65（标准日光）或A光源。\n4. 输入或粘贴反射光谱数据。\n5. 网站计算输出XYZ三刺激值。\n6. 记录每个价态对应的X、Y、Z值。\n\n### 第四步：转换为Yxy色坐标\n1. 由XYZ三刺激值计算色坐标(x, y)：\n   - x = X / (X + Y + Z)\n   - y = Y / (X + Y + Z)\n   - Y保持不变（代表亮度信息）\n2. 可在Excel或Origin中完成此计算。\n\n### 第五步：绘制色度图\n1. 打开Origin，导入各价态的(x, y)数据。\n2. 在Origin中绘制CIE 1931色度图模板（Origin内置或自行导入CIE马蹄形边界数据）。\n3. 将各价态的色坐标点标注在色度图上。\n4. 不同价态以不同颜色/符号区分，可用箭头标注颜色变化路径。\n5. 色度图选择CIE 1931标准。\n\n## CIE 1931色度图马蹄形边界数据（关键坐标点）\n\n可用以下关键波长对应的色坐标绘制马蹄形轮廓（380~780 nm）：\n- 保持Origin中已有模板即可，或从CIE官网/文献获取标准数据。\n\n## 数据分析\n\n1. 观察不同价态色坐标在马蹄形图中的位置变化，判断颜色变化范围和趋势。\n2. 计算相邻价态之间的色差 ΔE（可选）。\n3. 分析颜色变化效率——单位电荷注入引起的色坐标位移量。\n\n## 关键参数\n\n| 参数 | 建议设置 | 说明 |\n|------|----------|------|\n| 标准观察者 | CIE 1931 2° | 小视场角，适用于薄膜样品 |\n| 光源 | D65 | 模拟自然日光 |\n| 波长范围 | 380~780 nm | 可见光全波段 |\n| 波长步长 | 5 nm | 步长越细精度越高 |\n\n## 注意事项\n\n- 吸收光谱的基线需校正，避免基线漂移影响颜色计算准确性。\n- 反射率数据需归一化至0~1（或0~100 %），输入网站时注意格式要求。\n- 不同光源选择会影响XYZ值，全文应统一光源。\n- CIE 1931色度图为非均匀色空间，色坐标的几何距离不等于感知色差（如需感知均匀空间可使用CIE 1976 L*a*b*）。\n- 薄膜样品的反射光谱受基底影响，尽量使用积分球附件测量漫反射光谱。\n- 网址 www.corlortell.com 可能拼写有误，实际使用时请确认正确域名（常见工具有：ColorTell、EasyRGB等）。\n\n## 参考标准/文献\n\n- CIE 15:2004 色度学标准\n- GB/T 3977-2008 颜色的表示方法\n- GB/T 7921-2008 均匀色空间和色差公式\n"}, {"folder": "methods", "name": "device-fabrication.md", "content": "---\ntype: method\ntitle: \"电致变色器件制备\"\nsystem: \"通用\"\nstage: \"不适用\"\ntags: [器件制备, FTO, TiO2, PBI, ATO, 刮涂, 旋涂, 沙林膜封装]\nmodified: \"2026-07-12\"\n---\n\n# 方法记录：电致变色器件制备全流程\n\n## 目的\n\n完整记录基于 TiO₂/PBI 电致变色层的器件制备工艺，包括工作电极（TiO₂层）、变色层（PBI 敏化）、离子存储层（ATO）及液态电解质体系封装的全套流程。\n\n## 材料与试剂\n\n| 材料/试剂 | 规格/来源 | 用途 |\n|-----------|-----------|------|\n| FTO 导电玻璃 | — | 基底 |\n| TiO₂ 浆料 | 购买于微信：郭振奥匹莱特 | 工作电极/半导体层 |\n| PBI 染料 | 1M 溶液 | 电致变色活性层（通过羧基共价锚定于 TiO₂） |\n| ATO 溶液 | 购买于微信：辽宁宜科精工 | 离子存储层 |\n| DCM（二氯甲烷） | — | 冲洗未锚定的 PBI |\n| 沙林膜（Surlyn） | 回型裁切 | 封装间隔层 |\n| 掩模版 | 购买于微信：辽宁宜科精工 | 限定刮涂面积 |\n\n## 仪器与设备\n\n| 设备 | 用途 |\n|------|------|\n| 紫外臭氧清洗机 | FTO 表面处理 |\n| 超声清洗机 | TiO₂ 浆料分散 |\n| 刮涂工具 + 掩模版 | TiO₂ 层涂覆 |\n| 旋涂仪 | ATO 层制备 |\n| 马弗炉 | TiO₂ 层及 ATO 层热处理 |\n| 加热台 | PBI 后处理、ATO 预干燥、沙林膜热压封装 |\n\n---\n\n## 操作步骤\n\n### 第一步：FTO 基底准备\n\n1. 将 FTO 导电玻璃清洗干净（去离子水、乙醇、丙酮依次超声清洗各 15 min）。\n2. 用氮气吹干或自然晾干。\n3. 将清洗后的 FTO 置于紫外臭氧清洗机中，打臭氧处理 **20 min**，提高表面亲水性及 TiO₂ 层附着力。\n\n### 第二步：TiO₂ 层制备（工作电极）\n\n1. 将 TiO₂ 浆料（购买于微信：郭振奥匹莱特）超声分散 **30 min**，确保浆料均匀无团聚。\n2. 将掩模版（购买于微信：辽宁宜科精工）贴合于 FTO 导电面。\n3. 用刮涂法在掩模版窗口内涂覆 TiO₂ 浆料，涂层面积约为 **1 cm × 1 cm**。\n4. 刮涂完成后小心取下掩模版。\n\n**热处理程序（马弗炉）：**\n\n- 初始温度：**30 ℃**\n- 升温速率：**10 ℃/min**\n- 升温时间：**47 min**（升温至 500 ℃）\n- 目标温度：**500 ℃**\n- 保温时间：**30 min**\n- 自然冷却至室温后取出，TiO₂ 层即制备完成。\n\n### 第三步：PBI 敏化（变色层制备）\n\n1. 配制浓度为 **1M** 的 PBI 溶液。\n2. 将已制备好 TiO₂ 层的 FTO 片浸泡于 PBI 溶液中，浸泡 **24 h**。\n   - PBI 分子通过 **羧基（-COOH）共价锚定** 于 TiO₂ 表面，形成稳定的 TiO₂@PBI 复合层。\n3. 取出后用 **DCM（二氯甲烷）** 充分冲洗，去除物理吸附、未共价锚定的多余 PBI。\n4. 置于加热台上，**110 ℃ 加热 10 min**，干燥并促进锚定结合。\n5. 此时变色层即制备完成。\n\n### 第四步：ATO 离子存储层制备\n\n1. 准备一片干净的 FTO 导电玻璃。\n2. 将 ATO 溶液（购买于微信：辽宁宜科精工）提前搅拌分散均匀。\n3. 用移液枪取 **100 μL** ATO 溶液，滴于 FTO 导电面。\n4. 旋涂工艺：\n\n| 阶段 | 转速 | 加速度 | 时间 |\n|------|------|--------|------|\n| 第一阶段 | 600 rpm | 2000 rpm/s | 15 s |\n| 第二阶段 | 1600 rpm | 2000 rpm/s | 15 s |\n\n5. 旋涂完成后，先置于加热台 **100 ℃ 预干燥 10 min**，待溶剂基本挥发、膜面稳定后，再进行马弗炉热处理。\n\n**热处理程序（马弗炉，预干燥后进行）：**\n\n- 初始温度：**30 ℃**\n- 升温速率：**5 ℃/min**\n- 升温时间：**74 min**（升温至 400 ℃）\n- 目标温度：**400 ℃**\n- 保温时间：**30 min**\n- 自然冷却至室温后取出，ATO 离子存储层即制备完成。\n\n### 第五步：液态电解质体系封装\n\n1. 将回型裁切的**沙林膜（Surlyn）** 围绕变色层放置，作为间隔层。\n2. 将 ATO 离子存储层叠放于沙林膜之上，两片 FTO 堆叠面积约为 **2 cm × 2 cm**。\n3. 液态电解质填充于沙林膜框内（变色层与 ATO 层之间）。\n4. 置于加热台上，**120 ℃** 加热使沙林膜融化，完成初步封装。\n\n### 第五步（固态路线）：固态电解质体系组装\n\n适用于 DALE / DA 等固态电解质，与液态路线的区别是 **FTO 不需要打孔**、不需要沙林膜隔层与注液。\n\n1. 按第一至第四步分别制备好 FTO 变色层与 ATO 对电极。\n2. 将固态电解质**加热至 120 ℃**，使其软化便于涂布。\n3. 将受热后的固态电解质**轻轻刮涂到变色层**上（避免划伤分子层）。\n4. 放上 ATO 对电极，用**透明胶稍微固定**位置。\n5. 放入烘箱 **2–3 天**，使电解质充分浸润/固化后即可测试。\n\n> 该路线下 `encapsulation` 仍记 **不涉及**：无沙林膜、无注液孔、无需热熔封口。\n\n---\n\n## 器件结构示意\n\n```text\n外侧 / 上基底\n┌────────────────────────────────────┐\n│ 上片 FTO 玻璃（导电面朝下）          │\n│ ATO 离子存储层（朝向电解质）         │\n├────────────────────────────────────┤\n│ 液态或凝胶电解质                    │\n│ Surlyn 回型间隔框位于活性区边缘      │\n├────────────────────────────────────┤\n│ PBI@TiO₂ 变色层（朝向电解质）        │\n│ 下片 FTO 玻璃（导电面朝上，工作电极） │\n└────────────────────────────────────┘\n外侧 / 下基底\n\n打孔型液态器件：注液孔位于打孔 FTO 的非活性区；注液后用盖玻璃片覆盖注液孔并以 UV 胶密封边缘。\n```\n\n## 关键参数汇总\n\n| 步骤 | 参数 | 设定值 |\n|------|------|--------|\n| FTO 预处理 | 臭氧处理 | 20 min |\n| TiO₂ 涂层 | 面积 | 1 cm × 1 cm |\n| TiO₂ 煅烧 | 升温/目标/保温 | 10 ℃/min → 500 ℃, 30 min |\n| PBI 浸泡 | 浓度/时间 | 1M / 24 h |\n| PBI 后处理 | 冲洗/加热 | DCM 冲洗 + 110 ℃, 10 min |\n| ATO 旋涂 | 体积 | 100 μL/片 |\n| ATO 旋涂 | 转速 | 600 rpm (15s) → 1600 rpm (15s) |\n| ATO 旋涂 | 加速度 | 2000 rpm/s |\n| ATO 预处理 | 加热台 | 100 ℃, 10 min |\n| ATO 煅烧 | 升温/目标/保温 | 5 ℃/min → 400 ℃, 30 min |\n| 封装 | 堆叠面积 | ~2 cm × 2 cm |\n| 封装 | 热压温度 | 120 ℃ |\n\n## 注意事项\n\n- FTO 臭氧处理时间不宜过长（20 min 为宜），过久可能损伤导电层。\n- TiO₂ 浆料超声应充分，防止刮涂时不均匀或出现颗粒团聚。\n- 刮涂力度尽量均匀，掩模版取下时需小心避免破坏涂层边缘。\n- 马弗炉程序运行期间勿打开炉门，避免温度冲击导致薄膜开裂。\n- PBI 浸泡后的 DCM 冲洗应充分，残留的游离 PBI 可能影响电致变色性能。\n- 沙林膜封装时注意加热时间，避免过热破坏器件结构。\n---\n\n## 变体方案：打孔型器件（液态电解质注入）\n\n对于使用**液态电解质**（如LiClO₄/ACN）的器件，采用打孔FTO + 手套箱注液 + UV胶封孔方案。\n\n### 打孔FTO准备\n\n1. 在FTO导电玻璃清洗**之前**，于右侧钻两个小孔（直径约1~2 mm）\n2. 小孔用于叠层封装后在手套箱内注入液态电解质\n3. 钻孔后按标准流程清洗、臭氧处理（20 min）\n\n### 液态电解质封装流程\n\n1. 按标准流程完成变色层（TiO₂→PBI敏化→DCM冲洗→110 ℃加热）和ATO离子存储层制备\n2. 使用**60 μm**厚度的回型沙林膜（Surlyn）包围变色层\n3. 将ATO层叠放于沙林膜上，堆叠面积约2 cm×2 cm\n4. 120 ℃加热融化沙林膜，完成初步封装（此时器件通过小孔与外部连通）\n5. 将初步封装的器件转移至**手套箱**内\n6. 通过小孔注入液态电解质（如**LiClO₄的ACN溶液**）\n7. 用**15×5 mm、厚度 1 mm 或 0.5 mm**的玻璃片覆盖两个注液孔\n8. 在玻璃片边缘点上紫外固化胶（**TB3035b**）\n9. 紫外灯照射**5 min**初步固化玻璃片\n10. 沙林膜所封装的四周也使用紫外胶封边一圈并固化，完成最终封装\n\n### 打孔型器件注意事项\n\n- FTO钻孔需在清洗前完成，避免清洗后引入污染\n- 手套箱内注液需确保水氧含量达标\n- 紫外胶固化时注意用黑色胶带遮挡变色层区域，避免紫外光引发PBI光致变色\n- 玻璃盖片与FTO之间需确保紫外胶完全密封，防止电解质泄漏\n"}, {"folder": "methods", "name": "eds.md", "content": "---\ntype: method\ntitle: \"EDS测试\"\nsystem: \"通用\"\nstage: \"不适用\"\ntags: [EDS, 能谱, 元素分析, SEM]\nmodified: \"2026-06-02\"\n---\n\n# 测试方法：EDS（能量色散X射线能谱）\n\n## 目的\n\n对材料微区进行元素种类与含量分析，确认电致变色材料的元素组成及掺杂情况。\n\n## 适用范围\n\n与SEM联用，适用于电致变色薄膜、粉末等固体样品的元素定性/半定量/定量分析。可检测元素范围：Be(4) ~ U(92)。\n\n## 仪器与设备\n\n| 仪器 | 型号 | 参数设置 |\n|------|------|----------|\n| SEM-EDS联用系统 | 与SEM同型号 | 加速电压15~20 kV，工作距离8~10 mm |\n\n## 操作步骤\n\n### 预约与测试位置\n1. EDS与SEM共用同一设备，测试位置与SEM相同。\n2. 预约SEM测试时同时注明需进行EDS分析。\n\n### 制样\n1. 制样方法与SEM一致。\n2. 薄膜样品：直接粘贴在SEM样品台上，表面需导电（非导电薄膜需喷金/喷碳处理）。\n3. 粉末样品：分散于无水乙醇中，滴在硅片或导电胶上，干燥后测试。\n4. 注意：EDS分析区域表面应平整，以减少X射线吸收效应的影响。\n\n### 测试模式\n\n| 模式 | 说明 | 用途 |\n|------|------|------|\n| 点分析 | 在选定微区点进行元素分析 | 确认特定位置元素组成 |\n| 线扫描 | 沿选定直线分析元素分布 | 观察界面元素扩散/梯度 |\n| 面扫描（Mapping） | 在选定区域进行元素分布成像 | 观察元素空间分布均匀性 |\n\n### 测试步骤\n1. 在SEM中找到感兴趣区域，调整放大倍数和对焦。\n2. 将加速电压提高至15~20 kV（确保激发目标元素的特征X射线）。\n3. 调整工作距离至8~10 mm，探针电流适当增大。\n4. 切换到EDS模式，采集能谱图。\n5. 选择分析模式（点/线/面），设定采集时间（通常30~120 s）。\n6. 采集完成后进行元素定性识别和定量计算。\n\n## 数据分析\n\n1. 使用EDS配套软件（如INCA、Aztec、TEAM等）进行分析。\n2. 定性分析：识别谱图中各特征峰对应的元素。\n3. 定量分析：选择ZAF或φ(ρz)校正方法，得到各元素的质量百分比和原子百分比。\n4. Mapping数据可生成各元素的分布伪彩色图。\n\n## 关键参数\n\n| 参数 | 典型值 | 说明 |\n|------|--------|------|\n| 加速电压 | 15~20 kV | 需高于待测元素特征X射线临界激发能的1.5~2倍 |\n| 工作距离 | 8~10 mm | 保证X射线探测器最佳采集效率 |\n| 采集时间 | 30~120 s | 时间越长信噪比越好 |\n| 死时间 | 20%~40% | 最佳死时间范围 |\n| 探测深度 | ~1 μm | 信号来自样品表层 |\n\n## 注意事项\n\n- 轻元素（C、N、O等）定量误差较大，半定量参考即可。\n- 非导电样品需喷碳（优于喷金，金的特征峰可能干扰其他元素）。\n- 薄膜样品需注意基底信号干扰（如ITO玻璃的In、Sn、O信号）。\n- 元素含量低于0.1 wt%时可能无法可靠检测。\n- 谱峰重叠时需注意解卷积（如Ti Lα与N Kα部分重叠）。\n\n## 参考标准/文献\n\n- GB/T 17359-2012 电子探针和扫描电镜X射线能谱定量分析方法通则\n- ISO 22309:2011 能谱定量分析\n"}, {"folder": "methods", "name": "eis.md", "content": "---\ntype: method\ntitle: \"EIS 电化学阻抗谱测试与分析流程（Autolab NOVA 2.1）\"\nsystem: \"通用\"\nstage: \"不适用\"\ntags: [EIS, 电化学阻抗谱, Autolab, NOVA, 等效电路, 拟合, 离子电导, 电化学分析]\nmodified: \"2026-11-04\"\n---\n\n# 测试方法：EIS 电化学阻抗谱测试与分析流程\n\nAutolab · NOVA 2.1｜含关键截图 · 操作单\n\n## 目的与适用范围\n\n测定电解质体系（如 DALE 系列）与器件的**离子电导、界面阻抗与电荷转移阻力**，通过等效电路拟合分离体相电阻与界面贡献，用于解释离子传输与界面稳定性差异。适用于固态 / 准固态电解质（DALE、DA 体系等）的离子电导与界面阻抗，以及完整器件的阻抗谱（变色层 / 电解质 / ATO 各界面贡献）。\n\n## 资料来源（只登记位置，不上传文件）\n\n| 类型 | 位置 |\n|---|---|\n| 教程视频 | https://www.bilibili.com/video/BV1fgK8zUEZS/?spm_id_from=333.1391.0.0&vd_source=c336829353cfeaac005ab4c1ff5e7b50 |\n| 整理文本（含实验记录表，打印版） | `D:\\Desktop\\光谱电化学\\EIS\\EIS电化学阻抗谱分析流程_含关键截图_打印版_含实验记录表.docx` |\n\n视频来源：【Autolab】瑞士万通电化学工作站 NOVA 2.1 EIS电化学阻抗谱测试拟合说明，作者：老cyy最稳，发布：2025-06-23，时长：13:08，整理：2026-10-14。根据视频画面及内嵌字幕整理；画面软件版本为 NOVA 2.1.4。截图均取自该视频，部分裁剪放大以突出操作区域（本页存于 `assets/eis-flow-01~11.png`）。标为\"分析补充\"的内容是规范化解释，标为\"归档补充\"的内容不是视频中的操作演示。\n\n## 总体流程\n\n准备程序 → 测 OCP 并链接偏压 → 设置 FRA → 查看 Nyquist/Bode → Window 选点 → 半圆估计初值 → 编辑电路 → 迭代拟合 → 核对参数与保存。\n\n| 环节 | 视频时间 | 要完成的动作 |\n|---|---|---|\n| 程序与数据 | 00:16–01:04 | Open library；找到原始数据与 FRA 模板 |\n| OCP 与偏压 | 01:08–02:50 | 添加 OCP；链接到 Apply 的 Potential |\n| 测试参数 | 02:54–03:54 | 频率范围、点密度、扰动振幅 |\n| 选点与图层 | 04:04–05:38 | Windower；保留原图，另建 5 号图 |\n| 半圆与初值 | 05:40–06:44 | Electrochemical circle fit；Copy 描述 |\n| 电路模型 | 06:46–08:20 | 依据曲线特征编辑等效电路 |\n| 迭代拟合 | 08:22–09:58 | F5；固定/释放 Rs、Rp；F9 |\n| 结果解释 | 10:00–13:04 | 读 Rs、Rp；限定比较条件与适用范围 |\n\n使用重点：视频示例是三电极超电体系，展示\"小半圆＋低频尾部\"的拟合操作。等效电路和示例数值都不能直接当作待测样品的结论。\n\n## 1 建立程序，测 OCP 并链接直流偏压\n\n视频位置：00:16–02:50。打开 Open library，找到数据；在 Default procedures → Impedance spectroscopy 中选择 FRA impedance potentiostatic。此模板需要仪器具备相应 FRA 功能。\n\n将 OCP 命令放在 Apply potential 前。示例程序顺序为 Autolab control → OCP → Apply → Cell on → Wait 5 s → FRA measurement → Cell off。\n\n按 Ctrl 选中需要链接的命令，点击工具栏的链条图标进入 Edit links，将 OCP value 连接到 Apply 的 Potential。\n\n**图 1｜01:35  链接 OCP value → Apply 的 Potential；这里传递的是测得的 OCP，而非一直使用固定的 0 V。**\n\n![图 1](assets/eis-flow-01.png)\n\n检查 OCP 的时间上限和 dE/dt 稳定判据。视频示例最多测量 60 s；作者强调可延长至 120 s 等，而达到时间上限不等于电位已稳定。\n\n**图 2｜02:26  OCP 属性与程序顺序；示例测得 0.12576 V，Apply 随链接采用相同数值。**\n\n![图 2](assets/eis-flow-02.png)\n\n分析补充：EIS 应在相对稳定的工作点下进行。若 OCP 仍持续漂移，应延长平衡并检查体系；Wait 5 s 只是视频设置，不能代替稳定性确认。研究指定着色/漂白电位时，使用目标偏压并待状态稳定，而不是机械套用 OCP。\n\n## 2 设置 FRA 测试参数\n\n视频位置：02:54–03:54。选中 FRA measurement，在右侧 Properties 检查频率、步进方式和振幅。\n\n**图 3｜03:38  FRA measurement 的完整参数区；界面为 100 kHz → 0.1 Hz，振幅显示 0.01 V RMS。**\n\n![图 3](assets/eis-flow-03.png)\n\n| 字段 | 视频画面/讲解 | 实际使用时的核对 |\n|---|---|---|\n| First applied frequency | 1E+05 Hz | 高频端为 100 kHz |\n| Last applied frequency | 画面 0.1 Hz；口述可至 0.01 Hz | 是否充分覆盖慢过程；低频耗时更长 |\n| Frequency step type | Points per decade | 按对数频率布点 |\n| Number of frequencies | 10 per decade | 每个十倍频程 10 点 |\n| Amplitude | 0.01 V RMS = 10 mV RMS | 同时记录单位与 RMS/峰值定义 |\n| Wave type | Sine | 正弦扰动 |\n\n口述示例：作者常用 0.01–10⁵ Hz，较简单体系可止于 0.1 Hz，并估计更低频测试约需 20 分钟。实际时长取决于频率下限、积分/周期数、仪器设置及稳定性，不能照搬这个时间。\n\n分析补充：振幅用于在直流偏压附近施加小信号。以界面数值和单位为准，不混用 V、mV、峰值和 RMS。可用较小振幅复测验证线性；若阻抗随振幅明显变化，应调整测试条件。\n\n## 3 查看曲线，选择拟合数据并保留原图\n\n视频位置：04:04–05:38。视频结果区包含 Nyquist、Bode 以及 OCP 等图；Nyquist 横轴为 Z′，纵轴为 −Z″，坐标单位均为 Ω。\n\n选中 FRA measurement，点击扳手图标并添加 Windower。进入 Boundaries 选择数据点；数据有效时优先使用完整范围。\n\n**图 4｜04:42  Windower → Boundaries：选择参与后续处理的点。剔除点时记录频率、原因和范围。**\n\n![图 4](assets/eis-flow-04.png)\n\n检查极低频抖动、明显异常点及横轴下方的高频响应。不要仅因数据\"不好看\"就删除；应先检查漂移、接线和重复性。\n\n进入 Windower 的 Plots，启用 Nyquist 并将 Plot number 指向新图层。视频建立 5 号图，以避免修改原始图。后续拟合输出也使用该图层。\n\n**图 5｜05:28  Plots 中的 Plot number 字段：示例随后改为 5；编号只是本次演示的图层标识。**\n\n![图 5](assets/eis-flow-05.png)\n\n分析补充：按图上纵轴 −Z″ 判断符号。若曲线在横轴下方，则 −Z″＜0、Z″＞0，属于感性响应的候选特征；不能简单说成\"原始虚部为负就是电感\"。还需排查电缆及仪器寄生效应。\n\n## 4 用半圆估计初值，建立拟合命令\n\n视频位置：05:40–06:44。在 Windower 后分别添加 Electrochemical circle fit 和 Fit and simulation。前者估计半圆与初始参数，后者执行完整电路的非线性拟合。\n\n进入 Electrochemical circle fit，放大高频半圆区域，选择能够代表弧线的数据点。半圆不完整或与扩散重叠时，初值的可信度会下降。\n\n**图 6｜06:15  半圆选择结果及右侧 Copy 按钮；图中 Rs、Rp 等为初始估计，不是最终报告值。**\n\n![图 6](assets/eis-flow-06.png)\n\n点击 Copy。返回 Fit and simulation，将复制的信息粘贴到 Circuit description；该字段为空时不能直接开展拟合。\n\n**图 7｜06:30  Circuit description 字段与 Edit 按钮；填入描述后再编辑模型。**\n\n![图 7](assets/eis-flow-07.png)\n\n将拟合/模拟曲线的输出目标设置为前一步建立的 5 号图，使原始数据与拟合结果能够叠加比较。\n\n分析补充：圆拟合只是求初值的工具。视频演示选点较随意；正式分析需确保选点覆盖真实半圆，避免把低频尾部当作半圆。初值应结合高频截距、弧宽和材料/界面过程判断。\n\n## 5 按物理过程编辑等效电路\n\n视频位置：06:46–08:20。仅用半圆初始电路时曲线明显不匹配；作者在 Equivalent Circuit Editor 中加入 W、L 和 C。视频最终示例拓扑为：\n\n`L — Rs — [(Rp — W) ∥ CPE] — C`\n\nNOVA 示例 Circuit description：`[LR([RW]Q)C]`；其中 Q 为 CPE。\n\n**图 8｜08:14  视频示例电路：L、Rs 串联；Rp 与 W 串联后和 CPE 并联；末端再串联 C。**\n\n![图 8](assets/eis-flow-08.png)\n\n| 元件 | 规范化理解（分析补充） |\n|---|---|\n| Rs | 串联欧姆电阻，可包含电解液、引线及接触等贡献；不宜全部称为接触电阻。 |\n| Rp / Rct | 本示例对应界面电荷转移电阻；是否可称 Rct 取决于模型与体系。 |\n| CPE（Q） | 常相位元件，描述非理想电容响应；参数为 Y₀、n，不能直接把 Y₀ 当电容。 |\n| W | Warburg 元件，用于描述相应扩散过程；具体形式需与扩散边界相符。 |\n| L / C | 分别描述模型中的感性、容性过程；应有实验和物理依据再加入。 |\n\n分析补充：CPE 不是\"扩散元件\"的同义词。低频尾部不为 45°，也不能仅凭外观就添加电容\"校正角度\"；有限扩散、孔隙/分布效应和漂移等都可能改变形状。选择能解释主要过程的最简模型，避免堆叠元件。\n\n## 6 初次拟合与固定/释放参数\n\n视频位置：08:22–09:58。在电路编辑器中使用 F5（Run Fit and Simulation）首次拟合，检查曲线与右侧 Results。视频先出现 Convergence No，说明即便 χ²看似不大，也不能认为拟合成功。\n\n| 动作 | 视频中的处理顺序 |\n|---|---|\n| 先检查 | 核对 Rs、Rp 初值及量级；明显异常值需处理 |\n| 临时固定 | 选择 Rs、Rp 元件，在属性中勾选 Fixed |\n| 继续拟合 | F9：Resume Fit and Simulation，先优化其余参数 |\n| 释放参数 | 取消 Rs、Rp 的 Fixed，再按 F9 继续拟合 |\n| 复查结果 | 检查叠加曲线、Convergence、χ²及参数合理性 |\n\n**图 9｜09:08  选择 Rp 后显示参数属性及 Fixed；视频同时固定 Rs、Rp。此操作是改善初值/收敛的技巧。**\n\n![图 9](assets/eis-flow-09.png)\n\n分析补充：最终若保留固定参数，应报告固定值及依据。不能因为固定后\"有了半圆\"就接受结果；还要解除不必要的固定并复核。F9 改善结果不代表所选电路具有唯一性。\n\n## 7 检查拟合质量，再解释 Rs 与 Rct\n\n视频位置：09:44–13:04。视频在解除固定并继续拟合后，拟合线与数据点的对应关系改善，最终 Results 显示 Convergence Yes。\n\n**图 10｜09:48  拟合曲线与数据点叠加；同时检查小半圆、低频尾部和高频段，不只看整体外观。**\n\n![图 10](assets/eis-flow-10.png)\n\n**图 11｜10:14  最终电路参数局部：示例 Rs≈1.13 Ω，Rp≈1.48 Ω；仅为视频示例值。**\n\n![图 11](assets/eis-flow-11.png)\n\n核对 Convergence、残差随频率是否存在系统偏差、χ²和参数量级。χ²受权重与算法定义影响，不设跨软件通用的单一合格阈值。\n\n读取并报告 Rs、Rp/Rct、CPE 的 Y₀与 n，以及模型中其余元件；同时保留单位、拟合频率范围、约束与权重设置。\n\n在相同电极配置、面积、电解液、温度和偏压/状态下比较样品。Rct 下降通常支持界面电荷转移改善，不能单独证明体相导电性提高。\n\n用于电致变色样品的分析补充：分别在规定的着色/漂白电位与稳定状态下测量，记录预处理、保持时间、面积及循环次数。OCP 条件与偏压条件分开解释；两个半圆或分布特征明显时，应重新选择模型。\n\n## 8 保存结果与打印记录单\n\n归档补充：视频没有演示完整导出步骤。为使结果可复核，保存 NOVA 原始数据与处理命令；另存原始频率–Z′–Z″数据、拟合曲线、等效电路和参数表。根据当前 NOVA 版本使用对应保存/导出入口。\n\n报告图至少包含：Nyquist 实验点＋拟合线、Bode 模值/相位、拟合电路；补充残差图或其他有效性检验（如 Kramers–Kronig）可提高可信度。\n\n记录所有剔除点、固定参数、权重和拟合区间；保留未处理原始数据。比较样品时统一坐标和测试条件，避免只报告一个 Rct 数字。\n\n## 实验记录表（每次测试可按此填写）\n\n| 项目 | 记录 |\n|---|---|\n| 实验日期 / 开始 / 结束时间 | ____年__月__日 __时__分 至 __时__分 |\n| 样品编号 / 操作者 | |\n| 工作电极 / 有效面积 | |\n| 对电极 / 参比电极 | |\n| 电解液 / 浓度 / 温度 | |\n| OCP 或指定偏压（注明参比） | |\n| 预处理 / 状态 / 保持时间 | |\n| 频率范围 / 点密度 | |\n| 振幅及定义（RMS/峰值） | |\n| 等效电路 / 描述 | |\n| Rs / Rp(Rct) | ______ Ω / ______ Ω |\n| CPE：Y₀（单位）/ n | |\n| χ² / 收敛状态 / 固定参数 / 权重 | |\n| 剔除点及理由 | |\n| 原始数据 / 拟合结果保存位置 | |\n\n提交结果前检查：\n\n- 工作点稳定、振幅适当；原始数据、单位和测试条件完整。\n- 电路有物理依据；拟合收敛、残差可接受；固定与剔除均有记录。\n- 只在可比条件下讨论 Rct 变化；结论不超出模型与测量支持范围。\n\n## 数据分析要点（本项目）\n\n1. **先看 Nyquist 图谱形**：高频区的截距对应体相/电解质电阻，中频半圆对应界面电荷转移，低频斜线对应离子扩散（Warburg）。\n2. **选等效电路**：按谱形选择 R(RC)、R(RC)(RC) 或带 Warburg 元件的电路，避免为了拟合度堆砌元件。\n3. **换算离子电导**：由拟合得到的体相电阻 R 结合样品厚度与面积换算 σ = L / (R·A)。\n4. **温度依赖**：若做了变温测试，用 Arrhenius 关系处理，得到活化能。\n\n## 注意事项\n\n- 测试前确认器件/样品几何参数（厚度 L、有效面积 A），否则无法换算电导率。\n- 扰动振幅不宜过大，避免非线性响应；固态体系界面阻抗大，低频段需足够采集时间。\n- 与 Raman（LiTFSI 解离程度）、XRD（结晶性）结果交叉印证，避免把阻抗变化单独归因于某一因素。\n\n## 相关记录\n\n- experiments/2026-10-15-group-meeting-and-eis-test.md\n- experiments/2026-10-28-eis-dale-series-and-cracked-device-demo.md\n- experiments/2026-10-10-raman-dale-and-dye-bath.md\n"}, {"folder": "methods", "name": "electrochromic-test-data-organization.md", "content": "---\ntype: method\ntitle: \"电致变色测试数据整理规范\"\nsystem: \"通用\"\nstage: \"不适用\"\ntags: [测试数据, 数据已整理, 实验记录本, JSON, 光谱电化学, 响应时间, 循环稳定性, 膜厚数据, 数据管理]\nmodified: \"2026-07-15\"\n---\n\n# 电致变色测试数据整理规范\n\n## 目的\n\n规范光谱电化学、响应时间、循环稳定性、CV/CA、CIE 等测试数据在实验记录本中的记录方式，使记录同时满足日常查看和后续自动提取整理。\n\n## 总体原则\n\n每一批测试数据采用“实验记录 + 结构化数据文件 + 总索引”的形式保存。\n\n- 实验记录负责记录背景、测试条件、结果表、异常说明和分析结论。\n- 结构化 JSON 负责保存可机器读取的样品级数据。\n- 总索引记录每批测试数据的位置、类型和关键结论，便于跨批次检索。\n\n## 命名规则\n\n### 实验记录\n\n有测试数据的实验记录，标题必须包含具体数据类型标签，而不是统一写成泛化的“含测试数据”。常用标签如下：\n\n```text\n[含光谱电化学数据]\n[含膜厚数据]\n[含循环稳定性数据]\n[含电化学数据]\n```\n\nfrontmatter 标签必须包含 `数据已整理` 和相同的数据类型标签：\n\n```text\n含光谱电化学数据, 数据已整理\n含膜厚数据, 数据已整理\n```\n\n示例：\n\n```yaml\ntitle: \"[含光谱电化学数据] 单双层ATO液态器件测试与旋涂样品编号记录\"\ntags: [含光谱电化学数据, 数据已整理, ATO, 液态电解质, 光谱电化学, 响应时间]\n```\n\n### 结构化数据文件\n\n结构化数据保存到 `data/` 目录，文件名建议：\n\n```text\nYYYY-MM-DD-{主题}-{测试类型}.json\n```\n\n示例：\n\n```text\ndata/2026-07-04-ato-liquid-spectroechem-response-time.json\n```\n\n### 总索引\n\n所有批次统一登记在：\n\n```text\ndata/electrochromic-test-index.json\n```\n\n## 实验记录正文结构\n\n有测试数据的记录正文中，应固定包含以下部分：\n\n1. 测试体系与数据来源\n2. 关键结论或重点结果\n3. 结果汇总表\n4. 数据质量说明\n5. 结果分析\n6. 初步结论与下一步\n\n结构化 JSON 的字段说明放在本方法文档中维护；单条实验记录正文不再重复展示字段表，以免占用阅读空间。\n原始数据、处理结果、结构化 JSON 和总索引的位置应记录在结构化 JSON 或 `data/electrochromic-test-index.json` 中，正文不单独展示“数据入口/保存位置/用途”表。\n\n## 样品级 JSON 字段\n\n每个样品建议至少包含以下字段：\n\n| 字段 | 含义 |\n|------|------|\n| `sample_id` | 稳定样品编号，如 S01 |\n| `sample_name` | 原始测试文件/样品名 |\n| `date` | 测试日期 |\n| `system` | 器件体系 |\n| `ato_layers` | ATO 层数或其他关键变量 |\n| `voltage_window` | 电压窗口 |\n| `pulse_time_s` | 脉冲时间 |\n| `lambda_max_nm` | 最大对比度对应波长 |\n| `max_contrast_percent` | 最大光学对比度 |\n| `representative_contrast_percent` | 代表光学对比度，优先取代表循环或纳入统计循环的中位/均值对比度 |\n| `recommended_cycle` | 推荐取值循环 |\n| `tc_s` | 着色响应时间 |\n| `tb_s` | 褪色响应时间 |\n| `data_status` | `valid`、`needs_review` 或 `excluded` |\n| `quality_note` | 数据异常、排除原因或重点说明 |\n\n## 数据质量规则\n\n- 光谱文件夹、同名电化学文件、处理结果必须按样品名匹配。\n- 光谱 txt 文件名前缀必须与样品名一致。\n- 若发现混入其他样品、前缀不一致、循环异常或拟合失败，应标记为 `needs_review` 或 `excluded`，不能强行纳入主要结论。\n- 实验记录中的主要结论只基于 `valid` 数据，异常数据必须在“数据质量说明”中单独列出。\n- 响应时间类记录应同时保留最大对比度和代表对比度；当 Cycle 1 明显高于后续循环时，横向比较和结论优先使用代表对比度，最大对比度仅作为峰值信息。\n\n## 后续自动汇总方式\n\n后续需要跨批次分析时，优先读取：\n\n```text\ndata/electrochromic-test-index.json\n```\n\n再按索引中的 `data_file` 读取每批 JSON。自然语言实验记录只用于解释和追溯，不作为主要数据源反向解析。\n"}, {"folder": "methods", "name": "ftir.md", "content": "---\ntype: method\ntitle: \"FTIR测试\"\nsystem: \"通用\"\nstage: \"不适用\"\ntags: [FTIR, 红外光谱, 官能团, 化学键, 分子结构分析]\nmodified: \"2026-06-02\"\n---\n\n# 测试方法：FTIR（傅里叶变换红外光谱）\n\n## 目的\n\n鉴定材料中的化学键和官能团，确认电致变色材料（特别是PBI染料、TiO₂@PBI复合物）的化学结构及相互作用。\n\n## 适用范围\n\n有机染料（PBI）、无机氧化物（TiO₂）、有机-无机复合材料及各类薄膜/粉末样品的化学结构分析。\n\n## 仪器与设备\n\n| 仪器 | 型号 | 参数设置 |\n|------|------|----------|\n| 傅里叶变换红外光谱仪 | 待确认 | 波数范围4000~400 cm⁻¹，分辨率4 cm⁻¹ |\n\n## 操作步骤\n\n### 预约\n1. 登录分析测试中心系统进行预约。\n2. 按系统显示地址前往测试。\n\n### 制样\n\n#### KBr压片法（粉末样品，透射模式）\n1. 取约1~2 mg待测粉末样品，与约100~200 mg干燥KBr粉末在玛瑙研钵中混合研磨均匀。\n2. KBr需预先在烘箱中120 ℃干燥2 h以上，除去水分。\n3. 将混合粉末倒入压片模具中，在压片机上以8~10 MPa压力压制1~2 min。\n4. 取出透明或半透明薄片，装入样品架待测。\n5. 同时压制纯KBr薄片作为背景。\n\n#### ATR模式（薄膜/块体样品）\n1. 将样品直接压在ATR晶体（通常为金刚石或ZnSe）上。\n2. 旋紧压杆使样品与晶体紧密接触。\n3. 适用于薄膜、涂层及难以研磨的样品。\n\n#### 液体池法（溶液样品）\n1. 将样品溶解于合适溶剂中（常用CCl₄、CH₂Cl₂等无红外干扰溶剂）。\n2. 注入液体池中待测。\n\n### 测试\n1. 先采集背景光谱（空气或纯KBr片）。\n2. 放入样品，采集样品光谱。\n3. 测试参数：波数范围4000~400 cm⁻¹，分辨率4 cm⁻¹，扫描次数16~32次。\n4. 检查谱图信噪比，必要时增加扫描次数。\n\n## 特征吸收峰参考\n\n### TiO₂特征峰\n| 波数范围 (cm⁻¹) | 归属 |\n|------------------|------|\n| 400~800 | Ti-O-Ti伸缩振动（宽峰） |\n| 3400附近、1630附近 | 表面吸附水O-H伸缩和弯曲振动 |\n\n### PBI（苝二酰亚胺）染料特征峰\n| 波数范围 (cm⁻¹) | 归属 |\n|------------------|------|\n| 1690~1700 | 酰亚胺C=O伸缩振动 |\n| 1650~1665 | 酰亚胺C=O伸缩振动（不对称） |\n| 1590~1600 | 苝核C=C伸缩振动 |\n| 1340~1360 | C-N伸缩振动 |\n| 1240~1260 | C-O伸缩振动 |\n\n### TiO₂@PBI复合物\n- 重点观察PBI特征峰是否发生位移或强度变化，判断TiO₂与PBI之间的相互作用（如Ti-O-C键形成、氢键等）。\n- 注意C=O峰是否向低波数位移（判断Ti⁴⁺与羰基氧的配位作用）。\n\n## 关键参数\n\n| 参数 | 典型值 | 说明 |\n|------|--------|------|\n| 波数范围 | 4000~400 cm⁻¹ | 中红外区 |\n| 分辨率 | 4 cm⁻¹ | 常规分析足够，高分辨可选2 cm⁻¹ |\n| 扫描次数 | 16~32次 | 次数越多信噪比越高 |\n| 样品:KBr比例 | ~1:100 | 样品量过多导致峰饱和 |\n\n## 注意事项\n\n- KBr易吸潮，使用前务必干燥处理，研磨和压片操作尽量在红外灯下进行。\n- 样品与KBr需研磨至充分均匀，避免散射损失。\n- ATR模式下需注意晶体材料与样品的兼容性（硬质样品可能划伤晶体）。\n- 谱图中CO₂双峰（~2350 cm⁻¹）和水峰（~3400、~1630 cm⁻¹）为常见干扰，需注意与样品信号区分。\n- TiO₂在远红外区的吸收峰较强，中红外区可能信号较弱，需适当增加样品量或扫描次数。\n\n## 参考标准/文献\n\n- GB/T 6040-2019 红外光谱分析方法通则\n- ASTM E1252 红外光谱定性分析标准\n"}, {"folder": "methods", "name": "sem-operation.md", "content": "---\ntype: method\ntitle:
