Repository: a917695138-lgtm/electrochromic-notebook

File: 实验记录本/db-data.json (part 6 of 6)
\"SEM操作步骤（A003）\"\nsystem: \"通用\"\nstage: \"不适用\"\ntags: [SEM, 扫描电镜, 形貌, 制样, A003, 形貌表征]\nmodified: \"2026-11-04\"\nrelated:\n  - methods/eds.md\n---\n\n# 操作方法：SEM 操作步骤（A003）\n\n依据 2024-03-04 版《A003 SEM和EDS操作步骤》整理（原件：微信接收文件 `A003 SEM和EDS操作步骤 240304(1).docx`）。文中括号内的日期批注（如 240423）为原文档记录的经验修订，一并保留。\n\n## 适用范围\n\n电致变色薄膜、片材及器件的表面/截面形貌观察。与 EDS 联用可做元素分析。\n\n## 关键参数\n\n| 项目 | 设置 |\n|------|------|\n| 加速电压 | 聚合物样品 5 kV 起，不行再升到 10 kV |\n| 调焦（Setup → Column） | 设为 8，往上调，一般不低于 8 |\n| 工作距离 | 最佳 6 mm（原为 8 mm） |\n| 最高放大倍数 | 500 K（高倍下需 Align） |\n| 拍照流程 | H/L 低倍找样品 → 高倍调焦 → 先低倍拍照 → 再高倍拍照 |\n\n## 操作步骤\n\n### 1. 开机\n双击图标，不用密码，选 Flase，点击黑色；若送样完成后 5 min 内没有反应则重启软件。\n\n### 2. 样品台固定\n先锁住卡扣，旋转装好样品，解锁卡扣，调整高度为**接近但不超过**卡尺；标记点（1 号样）在两孔背面（电镜上找样时左边 1 号对应正上方）。\n\n### 3. 送样品台进电镜真空室\n检查五轴为零 → 点击 AIR → 双手打开真空盒 → 解锁状态下装上样品台并锁住 → 点击抽真空 → 点击 OPEN → 单手垂直轻轻推进去靠近后再稍微用力 → 解锁 → 拉出 → 最后稍微用力卡在最右边 → 点击 Close。\n\n> 放样和取样都要**听到响声**再进行下一步操作。\n\n### 4. 拍照\n等 5 min 后开电压（聚合物一般 5 kV，不行升 10 kV）。`Setup → Column` 调焦设 8（不低于 8）。先用 H/L 低倍找样品，高倍调焦，先低倍拍照再高倍拍照。\n\n### 5. 高倍调节清晰度\n在最高倍数 500 K 下点击 `Align`，勾选 X 轴，通过 X 旋转把界面调成垂直波动（类似心脏跳动），Y 轴同样操作。\n\n### 6. 结束退出\n先关电压 → 点击 Home → 点击 OPEN → 解锁状态下推推杆进去锁住 → 拉出至最右边 → 点击 Close → 点击 AIR → 双手取出真空盒 → 取下样品台。\n\n> 取出样品前务必检查 Z 轴处于 8 位置。\n\n## 制样要求\n\n- 样品要求**平整但粗糙**，不能凹凸不平。\n- 同时看截面和表面的，只能用**高样品台**，低样品台会被挡住。\n- **薄膜和片材需要搭桥**，观察时看导电胶周围。\n- 手动 Z 轴（物理调距离）样品不能太低；若 Z 轴需调低于 3，建议取出样品重新调高再放进去。\n\n## 其他注意事项\n\n- 拍电镜是**光学调距离**：右边粗调/细调调焦，左边手动 Z 轴物理调距离。\n- 每次扫描结束务必在「文件 → 保存项目」保存项目。\n- 电镜仓显示 `Close EVAC` 且仓门关闭才是正常状态，否则联系仪器负责老师。\n- 电压一般 10 kV、电流 10 μA（若调整放大倍数出现波动再调整）。\n"}, {"folder": "methods", "name": "tem.md", "content": "---\ntype: method\ntitle: \"TEM测试\"\nsystem: \"通用\"\nstage: \"不适用\"\ntags: [TEM, 透射电镜, 形貌, 晶格, 形貌表征]\nmodified: \"2026-05-28\"\n---\n\n# 测试方法：TEM（透射电子显微镜）\n\n## 目的\n\n观察纳米材料的微观形貌、晶格条纹及选区电子衍射。\n\n## 适用范围\n\nTiO₂及其他纳米粉体/薄膜材料的微观结构分析。\n\n## 仪器与设备\n\n| 仪器 | 型号 | 参数设置 |\n|------|------|----------|\n| TEM | 待确认 | 待确认 |\n\n## 操作步骤\n\n### 预约\n1. 登录分析测试中心系统进行预约。\n2. 系统上显示测试地址，按地址前往。\n\n### 制样（以TiO₂粉末为例）\n1. 将TiO₂粉末放入瓷舟中，于马弗炉中烧制。\n2. 取出烧制后的样品，用研钵研磨至细粉。\n3. 取少量研磨后粉末，加入无水乙醇配成悬浊液。\n4. 超声分散均匀后，用滴管吸取悬浊液滴在铜网上。\n5. 自然晾干或红外灯下烘干，待测试。\n\n## 关键参数\n\n待补充（加速电压、放大倍数、模式等）。\n\n## 注意事项\n\n- 提前预约，注意系统上的测试地址。\n- 铜网滴样浓度不宜过高，避免颗粒堆叠。\n\n## 参考标准/文献\n\n待补充。\n"}, {"folder": "methods", "name": "xps-depth-profile.md", "content": "---\ntype: method\ntitle: \"XPS 深度剖析（变色层/界面 SEI 分析）\"\nsystem: \"通用\"\nstage: \"不适用\"\ntags: [XPS, 深度剖析, Ar离子溅射, SEI层, LiF, Li3N, 荷电校正, 真空转移, 表面成分分析]\nmodified: \"2026-10-24\"\n---\n\n# 测试方法：XPS 深度剖析（用于循环后变色层表面 SEI 分析）\n\n## 目的\n\n用 X 射线光电子能谱（XPS）配合 Ar⁺ 离子溅射深度剖析，测定循环后**变色层（TiO₂–PBI-Cl）表面 SEI 层**的\n元素组成与化学态，并给出由外到内的成分梯度，回答\"循环后界面到底生成了什么\"的问题。\n\n选择 XPS 而不是继续做形貌表征的原因：2026-10-23 的 SEM 观察未能明确分辨出 SEI 层形貌，\n而 XPS 对**纳米级薄层的化学态**比表面形貌衬度敏感得多。\n\n## 适用范围\n\n- 循环后器件拆解得到的变色层玻璃片（TiO₂–PBI-Cl / FTO）\n- 重点关注含 Li 化合物（LiF、Li₃N、Li₂CO₃）与 TFSI⁻ 分解产物（C–F）\n\n## 一、样品制备\n\n### 1.1 实验室实际流程（2026-10-21 采用）\n\n1. 拆解循环后的器件，取出**变色层一侧的玻璃片**。\n2. **冲洗去除表面固态电解质**——这是本步的关键，残留电解质会完全掩盖 SEI 信号\n   （聚合物骨架与锂盐的 C、F、O、S 信号远强于 nm 级界面层）。\n   - 最初按文献做法用**碳酸二甲酯（DMC）**冲洗，**效果不理想**（固态 DA 交联网络难以溶胀去除）。\n   - 后续**全部改用二氯甲烷（DCM）**冲洗，DA 网络去除效果明显改善。\n3. 将冲洗后的玻璃片**掰成小片**，尺寸以能贴在 XPS 样品托上为准。\n4. 干燥后上样。\n\n> 补充：文献流程（见下）强调 SEI 对水氧极其敏感、需惰性气氛转移。本次样品为\n> **空气暴露状态**下制样与转移，因此外层的 Li₂CO₃ / LiOH / 吸附碳信号可能部分来自大气二次反应，\n> 判读时以此为前提（见\"注意事项\"）。\n\n### 1.2 文献流程（调研依据，2026-10-21 整理）\n\n来源：WO₃ 薄膜表面 SEI 的研究（对应图 5a/d、S16–S18），原文 Experimental Section：\n\n1. 薄膜工作电极在三电极电解池中**循环 30 圈**，保证 SEI 充分生长。\n2. 取出后用**无水 NMP 快速冲洗**表面，去除吸附的游离锂盐与残留电解液。\n3. 转移至**氩气手套箱内干燥**。原文明确指出：SEI 层对水、氧气极其敏感，**全程隔绝大气**，\n   避免 SEI 氧化水解。\n4. 在手套箱中将样品固定在 XPS 样品托上，**真空密封转移**进 XPS 仪器，全程不接触空气。\n\n## 二、仪器与测试条件\n\n### 2.1 文献条件（调研依据）\n\n| 项目 | 参数 |\n|------|------|\n| 仪器 | Kratos AXIS SUPRA X 射线光电子能谱仪 |\n| 激发源 | 单色 Al Kα X 射线源 |\n| 模式 | Ar⁺ 离子溅射深度剖析 |\n| 溅射采集点 | 0 s（原始表面）、60 s 溅射后 |\n| 采集谱区 | F 1s、C 1s、Li 1s |\n\n### 2.2 本次实测条件（2026-10-22，从数据包 VAMAS 头读出）\n\n| 项目 | 参数 |\n|------|------|\n| 仪器型号 | MI-600-BE9240AA（Kratos AXIS SUPRA 系列） |\n| 激发源 | 单色 Al Kα，1486.69 eV，发射电流 5.00 mA |\n| 透镜/光阑 | Lens: Hybrid；Collimation: Slot；Tuning: Spectroscopy |\n| 电荷中和 | 开（Filament 0.42 A，Bias 1 V，Charge Balance 5 V） |\n| Survey | 通能 160 eV，步长 1.0 eV，驻留 120 ms，1 sweep，扫谱 145 s，X 射线 75 W；动能窗口 286.69–1491.69 eV（结合能约 −5 ~ 1200 eV） |\n| 窄扫 | 通能 40 eV，步长 0.1 eV，1 sweep，扫谱 60 s，X 射线 150 W |\n| 窄扫谱区 | C 1s（BE 275–298 eV）、F 1s（BE 673–693 eV）、O 1s（BE 523–541 eV）、N 1s（BE 388–408 eV）、Li 1s（BE 43–63 eV） |\n| 深度剖析 | **无机腔**，Ar⁺ 溅射速率 **5 nm/min**；4 个样品按溅射时间分目录：样品 1/2/3 为 0、20、60、180 s；样品 4 仅 1 个采集点 |\n\n由 5 nm/min 换算的估算深度：20 s ≈ 1.7 nm，60 s ≈ 5 nm，180 s ≈ 15 nm。\n该速率为仪器标称值，**未经本体系样品标定**，只作量级参考。\n\n> 数据包（VAMAS 文件头）中**未记录**溅射离子能量与束流；溅射模式（无机腔）与速率（5 nm/min）\n> 由用户 2026-10-26 补记。\n\n## 三、关注的特征峰（文献调研汇总）\n\n| 物种 | 谱区 | 结合能 / eV | 出处与说明 |\n|------|------|-------------|-----------|\n| **LiF** | F 1s | **685.0 / 685.3** | 电致变色准固态电解质 SEI；WO₃/PVTC 体系溅射 60 s 后出现 |\n| **LiF** | Li 1s | **55.6** | 同上，与 F 1s 的 685 eV 互相印证 |\n| **Li₃N** | N 1s | **398.7 / 399.3** | 原文 OCR 作 \"Li₃N\"；TFSI⁻ 分解产物 |\n| **Li₃N** | Li 1s | **55.1** | 与 LiF 的 Li 1s 仅差约 0.5 eV，需谨慎分峰 |\n| C–F（TFSI⁻） | C 1s | 292.8；另一文献记 290.6 | 指示 TFSI⁻ 阴离子存在 |\n| C–F（TFSI⁻） | F 1s | 688.6 | 与 LiF 685 eV 区分是本次判读核心 |\n| C–C | C 1s | 284.8 | 常用作荷电校正内标 |\n| C–O | C 1s | ≈286.8 | 聚合物电解质 |\n| C=O | C 1s | 288.8 | 聚合物电解质 |\n| Li₂CO₃ | C 1s | ≈290.03 | 聚合物电解质/SEI 常见组分 |\n\n调研覆盖的文献（用于确定扫描条件与判读口径）：\n\n1. *In Situ Formation of LiF-Rich SEI in Quasi-Solid Electrolytes Enables Long-Life Electrochromic Devices*\n2. *Design of Quasi-Metal–Organic Frameworks for Solid Polymer Electrolytes Enabling an Ultra-Stable Interface with Li Metal Anode*\n3. *A Dielectric MXene-Induced Self-Built Electric Field in Polymer Electrolyte Triggering Fast Lithium-Ion Transport and High-Voltage Cycling Stability*\n4. *A self-healing Li-crosslinked elastomer promotes a highly robust and conductive solid–electrolyte interphase*\n5. *Highly Efficient Aligned Ion‑Conducting Network and Interface Chemistries for Depolarized All‑Solid‑State Lithium Metal Batteries*\n6. *Hybrid Crosslinked Solid Polymer Electrolyte via In-Situ Solidification Enables High-Performance Solid-State Lithium Metal Batteries*\n\n调研原稿：`D:\\Desktop\\XPS\\界面 深度XPS扫描条件调研.docx`\n实测数据：`D:\\Desktop\\XPS\\XPS-2-20125110-23634-155419-20261021_1.zip`\n\n## 四、数据分析要点\n\n1. **荷电校正**：先以 C–C 284.8 eV 校准全谱结合能，再分峰。\n2. **F 1s 分峰是关键判据**：688.6 eV（C–F，残留 TFSI⁻）与 685 eV（LiF）的相对强度，\n   直接反映 TFSI⁻ 是否分解、分解程度如何。\n3. **深度梯度**：比较 0 / 20 / 60 / 180 s 各谱区的峰位与强度变化，\n   判断 SEI 是否为\"外层有机、内层无机富 LiF/Li₃N\"的结构（文献普遍报道的结构）。\n4. **残留干扰判读**：冲洗效果直接决定数据可信度。若 C 1s 中聚合物特征峰（C–O/C=O/C–F）\n   在溅射后仍很强，说明电解质残留严重，需考虑重复制样或延长冲洗。\n\n## 五、注意事项\n\n- **SEI 对水氧敏感**：理想流程是惰性气氛冲洗、干燥、真空转移。本次为空气暴露转移，\n  外层含 Li 物种可能已部分转化为 Li₂CO₃ / LiOH，**外层结论需保守**，内层（溅射后）相对可信。\n- **Ar⁺ 溅射的副效应**：长时间溅射可能引起含 Li 化合物的择优溅射与还原，\n  深度方向的\"成分变化\"要与溅射损伤区分开。\n- **荷电**：样品为玻璃基底上的分子层，导电性差，必须开电荷中和，且分峰前务必做荷电校正。\n- **样品尺寸**：掰片时避免手直接接触变色区域，避免机械划伤测试面。\n\n## 相关记录\n\n- experiments/2026-10-21-xps-sample-preparation-sei.md（制样）\n- experiments/2026-10-22-xps-depth-profile-sei.md（测试）\n- experiments/2026-10-23-sem-molecular-layer-sei-after-100-cycles.md（同批样品 SEM 观察）\n"}, {"folder": "notes", "name": "2026-10-19-naming-convention-and-cross-batch-summary.md", "content": "---\ntype: \"note\"\ntitle: \"命名与配方口径（光谱电化学 2026-10-19 / DALE 配方 2026-11-20 更新）+ 9–10 月跨批次结论汇总\"\ndate: \"2026-10-19\"\nsystem: \"通用\"\nstage: \"不适用\"\ndata_types: []\nstatus: \"completed\"\ntags: [命名规范, 配方口径, 跨批次汇总, 响应时间, 光谱电化学, 基线校正, DALE, EO-Li比, 规范与汇总]\nmodified: \"2026-11-20\"\nrelated:\n  - experiments/2026-09-08-electrolyte-screening-response-time.md\n  - experiments/2026-09-14-spacer-120um-surlyn-vs-100um-tape-response-time.md\n  - experiments/2026-09-18-liclo4-acn-emim-response-time.md\n  - experiments/2026-09-19-liclo4-acn-step-time-and-fade-voltage-response-time.md\n  - experiments/2026-10-13-new-pbi-cl-batch-baseline-response-time.md\n---\n\n# 光谱电化学命名与配方口径 + 9–10 月跨批次结论汇总\n\n本条记录 2026-10-19 确认的命名与配方口径，以及 2026-09 之后 6 批光谱电化学实验（共 67 条记录）的跨批次结论。\n\n## 一、命名口径（用户 2026-10-19 确认）\n\n| 标记 | 含义 |\n|---|---|\n| 0FTO | 光谱测试**不**用 FTO 校正（空气基线） |\n| 1FTO | 光谱测试用 **1 片 FTO 玻璃**做参比扣除 |\n| 1ATO / 2ATO | **对电极 ATO 层数**（1 层 / 2 层），与基线无关，不是同一类变量 |\n| 120um / 120shalin | 均指 **120 μm 沙林膜**，同一膜种；今后统一写 `120shalin`（材料+厚度） |\n| after cv | **测试顺序标记**：先跑 CV 程序再测响应时间，不是体系名的一部分；电解液体系始终写在标题前段。`after cv -2` 尾数为重复编号，`after cv -1times` 尾数为 CV 圈数 |\n\n原始 .nox 命名规律：`CA_PBI-Cl_2ATO(NEW)_{电解质} {隔层} {FTO设置} {电位}（{步长}）`；2026-10-13 起工作电极改为 `new PBI-Cl`。\n\n## 二、液态电解液与染浴配方口径\n\n- 锂盐浓度统一 **1 mol/L（1×10⁻³ mol/mL）**。\n- 液态电解液筛选中，含 EMIMTFSI 的配方摩尔比 **锂盐 : EMIMTFSI = 1 : 2**（1.00 mmol LiTFSI 配 0.783 g EMIMTFSI）。\n- KLD-TF33 = 1 mol/L LiTFSI 储备液（用量 mL 与 LiTFSI mmol 数值 1:1）。\n- S50 配方未说明，待补。\n- PBI-Cl 染浴液浓度 **1×10⁻³ mol/L**，PBI-Cl 分子量 **856.35 g/mol**。\n  由此：10 mL DMF 对应 8.5635 mg，500 µL DMF 对应 0.428175 mg。\n\n## 二·补、DALE00–50 配方与编号（2026-11-20 确认）\n\n**加入离子液体前，所有样品前体的环氧乙烷链节与锂离子摩尔比固定为 10:1（EO : Li = 10:1）。** 加入 EMIMTFSI 时，以 **LiTFSI 与 EMIMTFSI 的摩尔比**区分 DALE00–50 各配方。各编号对应的具体投料比以该样品的制备记录为准。\n\n| 编号 | 含义 |\n|---|---|\n| **DALE00** | 保留 DA 网络和 LiTFSI，未添加 EMIMTFSI，作为无离子液体对照 |\n| DALE10、DALE20、DALE30、DALE40 | 采用不同 LiTFSI 与 EMIMTFSI 摩尔比的中间配方 |\n| **DALE50** | DALE00–50 系列中 EMIMTFSI 添加量最高的配方 |\n\n- **DA** = 该体系下的电解质（DA 交联网络骨架，提供 EO 链节）\n- **L** = LiTFSI 锂盐\n- **E** = EMIMTFSI 离子液体\n- **CF** 前缀 = 非原位固定电解质器件\n- **DAE** = 无锂盐体系（如 DAE50）\n\n## 二·附、制备工艺基线口径（2026-09-23 / 09-28 确立）\n\n以下为 2026-09 批次确立的默认取值：\n\n| 项目 | 默认口径 |\n|---|---|\n| **FTO 是否打孔** | 无特别标注即为 **不打孔 FTO**；打孔 FTO 仅用于侧边注液结构 |\n| **PBI-Cl 染液浓度** | 无特殊说明一律 **1×10⁻³ mol/L（1 mM）**，M(PBI-Cl) = 856.35 g/mol |\n| **腔体材料** | **PI 膜已判失效**（在 DMF 中溶胀、且阻碍 PBI-Cl 吸附），不再使用 |\n\n实验记录只记变量与偏差。\n\n### 固态电解质器件组装方案（2026-10-26 补）\n\n与液态体系的区别及具体做法：\n\n1. **FTO 不需要打孔**（无需侧边注液）。\n2. 制备好 FTO（变色层）与 ATO（对电极）后，将固态电解质**加热至 120 ℃**。\n3. 将受热后的固态电解质**轻轻刮涂到变色层**上。\n4. 放上 ATO 对电极，用**透明胶稍微固定**。\n5. 放入烘箱 **2–3 天**即可。\n\n## 二·再补、DALE 合成路径（2026-10-26）\n\n合成路线图保存在本地：**`D:\\Desktop\\DALE合成路径.cdxml`**（ChemDraw 22.0 反应路线）。\n记录本只登记存放位置，不上传文件本身。\n\n图中可辨认的标注：起始原料为含羟基/胺基的低聚物链段，`LiTFSI`、`EMIMTFSI`、`DAPEEs`，\n产物标记为 `SN-PED-DA`。具体反应条件与各步投料比以 ChemDraw 原图为准，本条不转述细节。\n\n## 三、各批次最优结果\n\n| 日期 | 体系 / 条件 | 着色 t90 (s) | 褪色 t90 (s) | ΔT (%) |\n|---|---|---|---|---|\n| 09-08（空气基线） | KLDTF33-EMIMTFSI −2-1（3S） | 0.54 | 0.20 | 57.8 |\n| 09-08（1FTO 基线） | LiClO4 1FTO −2-1（3S） | 0.52 | 0.47 | 63.9 |\n| 09-14 | LITFSI-ACN-EMIM 120shalin −2-1（3S）after cv-2 | 0.31 | 0.73 | 59.8 |\n| 09-18 | LICLO4-ACN-EMIM −2-1（3S）after cv | 0.59 | 0.42 | 59.0 |\n| 09-19 | LICLO4-ACN −2-1（3S） | 0.51 | 0.33 | 61.1 |\n| 10-13（新 PBI-Cl） | new PBI-Cl −2-1（3S） | 0.50 | 0.75 | 62.7 |\n\n## 四、跨批次结论\n\n1. **褪色电位是主控因素**（0919、1013 一致）：−2 V 着色下，褪色电位 0 V → −0.5 V → −1 V，褪色 t90 由约 0.77 s 降到 0.30–0.33 s，着色时间基本不变。\n2. **3 s 与 5 s 步时无实质差异**（0919、1013 一致）：建议统一 **3 s 步时**作为标准条件。\n3. **EMIMTFSI 在本体系中不提速**：0919（无 EMIM）0.51/0.33 s、ΔT 61.1% vs 0918（含 EMIM）0.75/0.50 s、ΔT 58.8%。需黏度/电导率数据解释。\n4. **基线处理方式显著影响 ΔT**：LiClO4 −2-1 空气基线 0.94/0.58 s、ΔT 55.7% vs 1FTO 0.52/0.47 s、ΔT 63.9%。**跨批次比较必须固定基线方式**。\n5. **S50 + EMIMTFSI 稳定性差**：在 0908 两组数据中重复劣化（ΔT 8.8%/13.7% 与 33.8%/41.8%，褪色 2.0–2.4 s），不宜据本批数据下正面结论。\n6. **新 PBI-Cl 批次主要影响褪色端**：着色一致（0.50 vs 0.51 s），褪色慢一倍以上（0.75 vs 0.33 s），对比度略升。\n7. **整体水平**：9–10 月最优值集中在着色 0.50–0.59 s、褪色 0.33–0.75 s、ΔT 58–63%，属同一性能区间，尚未出现量级突破。\n\n## 五、仍待确认 / 待补\n\n| 项目 | 说明 |\n|---|---|\n| 1013 批次基线方式 | 文件命名未含 FTO 标记，确认后与 0919 的 ΔT 对比才完全成立 |\n| 0908 两组的隔层规格 | 与 0914 起批次不可直接比较 |\n| PBI-Cl 新旧批次合成/制膜差异 | 1013 批次差异无法归因 |\n| UV 遮挡处理与封装方式 | 长期稳定性数据无法配准 |\n| S50 配方 | 未说明 |\n| 长循环数据 | 0918 / 0919 / 1013 均有，尚未处理 |\n\n## 六、工具维护记录\n\n- 2026-10-19 修正 `summarize_response_time.py` 的 `classify()`：把 `after cv` 作为测试顺序标记先从文件名尾部剥离（含 `-2`、`-1times` 变体），再解析重复编号与电压。此前 8 条记录（0914 六条、0918 两条）的体系分类被判为\"未识别\"。\n- 修正后重跑 6 份汇总，记录数保持 18/13/18/7/7/4 不变，**未识别由 8 条降为 0 条**，0914 的 18 条正确归入 4 个体系分组。\n- 旧汇总已备份在 `C:\\Users\\ao\\WorkBuddy\\电致变色\\outputs\\_汇总备份_20261019\\`。\n"}]
